Repository: jtreeder/Materialism

File: data/datasets/hansen_a1/raw/table_a1.csv (part 1 of 2)
no,solvent_name,autonom_acd_name,dispersion,polarity,hydrogen_bonding,molar_volume
1,Acetaldehyde,Acetaldehyde,14.7,12.5,7.9,56.6
2,Acetaldoxime,Acetaldehyde oxime,16.3,4.0,20.2,61.2
3,Acetamide,Acetamide,17.3,18.7,22.4,60.8
4,Acetanilide,N-Phenyl-acetamide,20.6,13.3,12.4,110.9
5,Acetic Acid,Acetic acid,14.5,8.0,13.5,57.1
6,Acetic Anhydride,Acetic anhydride,16.0,11.7,10.2,94.5
7,Acetone,Propan-2-one,15.5,10.4,7.0,74.0
8,Acetonecyanhydrin,2-Hydroxy-2-methyl- propionitrile,16.6,12.2,15.5,94.0
9,Acetonemethyloxime,Propan-2-one O-methyl-,14.7,4.6,4.6,96.7
10,Acetonitrile,Acetonitrile,15.3,18.0,6.1,52.6
11,Acetophenone,1-Phenyl-ethanone,19.6,8.6,3.7,117.4
12,Acetoxime,Propan-2-one oxime,16.3,3.7,10.9,80.2
765,"1-Acetoxy-1,3-butadiene","Acetic acid buta-1,3- dienyl ester",16.1,4.4,8.3,118.4
13,N-Acetyl Caprolactam,1-Acetyl-azepan-2-one,18.9,8.7,4.8,155.0
14,N-Acetyl Morpholine,1-Morpholin-4-yl-,18.3,5.3,7.8,115.6
15,N-Acetyl Piperidine,1-Piperazin-1-yl-,18.5,10.0,6.5,125.8
16,N-Acetyl Pyrrolidone,1-Acetyl-pyrrolidin-2-,17.8,13.1,8.3,127.0
1116,Acetyl Salicylic Acid,2-Acetoxy-benzoic acid,19.0,6.6,9.3,133.5
785,2-Acetyl Thiophene,1-Thiophen-2-yl- ethanone,19.1,12.2,9.3,108.0
1219,Acetyl Triethyl Citrate,3-Acetoxy-3- O ethoxycarbonyl- pentanedioic acid,16.6,3.5,8.6,279.9
17,Acetylacetone,"Pentane-2,4-dione",16.1,11.2,6.2,103.0
18,Acetylbromide,Acetyl bromide,16.7,10.6,5.2,74.0
19,Acetylchloride,Acetyl chloride,16.2,11.2,5.8,71.4
20,Acetylene (Ethyne),Ethyne,14.4,4.2,11.9,42.1
21,Acetylfluorid,Acetyl fluorid,14.7,14.0,5.7,62.0
860,Acridine,Acridine,21.7,5.9,2.0,163.0
22,Acrolein,Propenal,15.0,7.2,7.8,66.7
23,Acrylamide,Acrylamide,15.8,12.1,12.8,63.4
24,Acrylic Acid,Acrylic acid,17.7,6.4,14.9,68.5
25,Acrylonitrile,Acrylonitrile,16.0,12.8,6.8,67.1
26,Acrylylchloride,Acryloyl chloride,16.2,11.6,5.4,81.3
1152,"Adipic Acid (1,6-Hexanedioic)",Hexanedioic acid,17.1,9.0,14.6,107.5
1195,Adrenaline,"4-((R)-1-Hydroxy-2- benzene-1,2-diol",20.5,8.7,19.9,154.5
1088,alfa-Chloro Acetophenone,2-Chloro-1-phenyl-,20.0,9.6,5.7,116.8
27,Allyl Acetate,Acetic acid allyl ester,15.7,4.5,8.0,108.5
28,Allyl Acetic Acid,Pent-4-enoic acid,16.7,4.7,11.3,102.1
769,Allyl Acetoacetate,3-Oxo-butyric acid allyl ester,15.9,6.9,8.6,137.8
29,Allyl Acetonitrile (4-Pentenenitrile),Pent-4-enenitrile,16.3,11.2,5.0,98.5
30,Allyl Alcohol,Prop-2-en-1-ol,16.2,10.8,16.8,68.4
31,Allyl Amine,Allylamine,15.5,5.7,10.6,74.9
32,Allyl Bromide (3-Bromoprene),3-Bromo-propene,16.5,7.3,4.9,86.5
33,Allyl Chloride,3-Chloro-propene,17.0,6.2,2.3,82.3
34,Allyl Cyanide,But-3-enenitrile,16.0,14.3,5.6,80.5
35,Allyl Ethylether,3-Ethoxy-propene,15.0,4.8,5.1,112.6
36,Allyl Fluoride,3-Fluoro-propene,14.9,6.4,1.0,71.5
37,Allyl Formate,Formic acid allyl ester,15.7,5.4,8.8,91.0
38,Allyl Iodide,3-Iodo-propene,17.4,6.4,3.3,90.8
39,Allyl Isocyanide,3-Isocyano-propene,16.1,13.0,5.4,84.5
967,Allyl Isopropyl Ether,3-Isopropoxy-propene,15.0,4.1,7.1,129.0
40,Allyl Isothiocyanate,3-Isothiocyanato- propene,17.0,11.3,8.5,98.0
42,Allyl Mercaptan,Prop-2-ene-1-thiol,16.4,6.2,7.9,80.2
1018,Allyl Methacrylate,2-Methyl-acrylic acid allyl ester,15.2,4.1,7.5,134.8
43,Allyl Methylether,3-Methoxy-propene ammonium carboxylic acid,15.0,4.3,5.9,93.7
44,Ammonia,Ammonia,13.7,15.7,17.8,20.8
1179,Amphetamine,1-Methyl-2-phenyl- ethylamine,17.5,4.3,6.3,148.1
45,Amyl Acetate,Acetic acid pentyl ester,15.8,3.3,6.1,148.0
699,Anethole (Trans),1-Methoxy-4-((E)- propenyl)-benzene,19.0,4.3,8.7,150.0
46,Aniline,Phenylamine,19.4,5.1,10.2,91.5
1113,Anisaldehyde (2-Methoxy,2-Methoxy-,19.4,11.9,8.3,120.8
949,Anisidine (2-Methoxyaniline),2-Methoxy-phenylamine,19.5,5.4,11.4,112.2
47,p-Anisidine (Methoxy Aniline),4-Methoxy-phenylamine,19.9,6.5,11.3,113.3
48,Anisole,Methoxy-benzene,17.8,4.1,6.7,119.1
1163,Ascorbic Acid,"(R)-5-((S)-1,2- dihydroxy-5H-furan-2-",18.0,12.6,27.6,106.7
49,Azidoethane,Azido-ethane,15.9,8.9,12.9,79.0
50,3-Azidopropene,3-Azido-propene,16.8,7.7,13.4,83.0
807,Benzal Chloride,Dichloromethyl-benzene,19.9,6.6,2.4,134.2
51,Benzaldehyde,Benzaldehyde,19.4,7.4,5.3,101.5
1055,Benzamide,Benzamide,21.2,14.7,11.2,90.3
52,Benzene,Benzene,18.4,0.0,2.0,89.4
53,"1,3-Benzenediol","Benzene-1,3-diol",18.0,8.4,21.0,87.5
894,Benzimidazole,1H-Benzoimidazole,20.6,14.9,11.0,102.7
893,Benzisoxazole,Benzo[d]isoxazole,20.6,11.5,8.8,100.7
892,"2,3-Benzofuran (Cumaron)",Benzofuran,18.7,5.1,5.7,110.2
54,Benzoic Acid,Benzoic acid,18.2,6.9,9.8,113.1
891,Benzoin,"2-Hydroxy-1,2- diphenyl-ethanone",19.9,9.7,10.7,187.7
55,Benzonitrile,Benzonitrile,17.4,9.0,3.3,102.6
56,Benzophenone,Diphenyl-methanone,19.6,8.6,5.7,164.2
962,Benzothiazole,Benzothiazole,20.6,5.2,8.4,108.5
866,Benzotrichloride,Trichloromethyl-,20.2,6.6,3.2,142.1
57,Benzoyl Chloride,Benzoyl chloride,20.7,8.2,4.5,116.0
903,Benzyl Acetate,Acetic acid benzyl ester,18.3,5.7,6.0,142.8
58,Benzyl Alcohol,Phenyl-methanol,18.4,6.3,13.7,103.6
971,Benzyl Amine,Benzylamine,19.2,4.6,11.7,109.2
1149,Benzyl Benzoate,Benzoic acid benzyl O ester,20.0,5.1,5.2,191.2
59,Benzyl Butyl Phthalate,Terephthalic acid 1-benzyl ester 4-butyl ester,19.0,11.2,3.1,306.0
60,Benzyl Chloride,Chloromethyl-benzene,18.8,7.1,2.6,115.0
61,Benzyl Methacrylate,2-Methyl-acrylic acid benzyl ester,16.8,4.1,4.1,167.8
62,N-Benzyl Pyrrolidone,1-Benzyl-pyrrolidin-2-,18.2,6.1,5.6,160.0
887,Benzylethyl Ether,Ethoxymethyl-benzene,18.4,3.8,3.8,144.2
867,Bicyclohexyl,Bicyclohexyl,18.6,0.0,0.0,188.5
868,Biphenyl,Biphenyl,19.7,1.0,2.0,155.1
1066,Biuret,Dicarbonimidic diamide,20.0,14.6,18.8,70.3
64,Borine Carbonyl,,17.0,10.2,6.9,41.8
1172,Boron Trichloride,,16.6,2.5,0.0,85.3
1170,Bromine (P From Group Cont.),Bromine,18.2,14.9,0.0,51.5
1213,Bromine (P From Dipole Moment),Bromine,18.2,2.1,0.0,51.5
65,2-Bromo Allyl Alcohol,2-Bromo-prop-2-en-1-ol,17.1,9.9,16.2,84.5
66,2-Bromo Propene,2-Bromo-propene,16.1,6.0,4.9,88.8
67,1-Bromo Propene (CIS),(Z)-1-Bromo-propene,16.3,6.4,5.0,84.7
68,4-Bromo-1-Butene,4-Bromo-but-1-ene,16.5,6.0,4.5,102.0
69,"4-Bromo-1,2-Butadiene","4-Bromo-buta-1,2-diene",17.0,6.5,4.7,93.3
854,5-Bromo-2-Nitrobenzotrifluorid,4-Bromo-1-nitro-2- O benzene,20.0,6.0,4.9,150.1
815,1-Bromo-4-Ethoxy Benzene,1-Bromo-4-ethoxy- benzene,19.5,7.7,5.3,140.0
70,Bromoacetylene,Bromo-ethyne,15.7,9.9,5.6,67.7
800,o-Bromoanisole,1-Bromo-2-methoxy- CH3 benzene,19.8,8.4,6.7,124.5
71,Bromobenzene,Bromo-benzene,20.5,5.5,4.1,105.3
806,p-Bromobenzonitrile,4-Bromo-benzonitrile,20.4,9.3,5.8,113.8
805,p-Bromobenzoyl Chloride,4-Bromo-benzoyl chloride,20.2,6.5,5.5,137.2
729,2-Bromobutane,2-Bromo-butane,16.3,7.7,4.4,109.5
802,o-Bromochlorobenzene,1-Bromo-2-chloro-,20.3,7.7,4.6,116.9
72,Bromochloromethane,Bromo-chloro-methane,17.3,5.7,3.5,65.0
73,Bromoethylene,Bromo-ethene,16.1,6.3,2.3,71.6
74,Bromoform,Tribromo-methane,21.4,4.1,6.1,87.5
748,Bromomethyl Methyl Ether,Bromo-methoxy- methane,16.9,8.5,7.0,81.6
75,1-Bromonaphtalene,1-Bromo-naphthalene,20.3,3.1,4.1,140.0
803,p-Bromonitrobenzene,1-Bromo-4-nitro-,20.9,9.9,5.9,103.7
76,Bromoprene,"2-Bromo-buta-1,3-diene",16.9,6.4,4.7,95.2
77,3-Bromopropyne,3-Bromo-propyne,18.1,6.5,5.3,75.3
710,o-Bromostyrene,1-Bromo-2-vinyl-,19.5,5.2,5.3,130.0
78,2-Bromothiophene,2-Bromo-thiophene,20.1,5.2,4.6,96.8
713,o-Bromotoluene,1-Bromo-2-methyl-,19.3,5.0,4.2,119.0
714,p-Bromotoluene,1-Bromo-4-methyl-,19.3,6.8,4.1,122.9
743,Bromotrichloro Methane (P from Dipole Moment),Bromo-trichloro-methane,18.3,0.8,0.0,99.2
744,Bromotrichloro Methane (P and H from Group cont.),Bromo-trichloro-methane,18.3,8.1,6.0,99.2
745,Bromotrichloro Methane (P from Group cont.),Bromo-trichloro-methane,18.3,8.1,0.0,99.2
79,Bromotrifluoromethane (Freon 1381),Bromo-trifluoro methane,9.6,2.4,0.0,97.0
80,"1,2-Butadiene","Buta-1,2-diene",14.7,1.7,6.2,82.3
81,"1,3-Butadiene","Buta-1,3-diene",14.8,2.8,5.6,83.2
82,"1,3-Butadiene-1-Chloro","1-Chloro-buta-1,3-diene",15.6,8.5,2.0,92.2
83,"2,3-Butadiene-1-ol","Buta-2,3-dien-1-ol",16.2,6.6,16.8,76.5
84,"1,3-Butadiene-1,2-Di-Chloro","1,2-Dichloro-buta-1,3- diene",17.0,10.7,2.8,102.5
85,Butadiene-4-Cyano,"Penta-2,4-dienenitrile",16.2,11.7,5.2,93.7
86,Butadienedioxide,"[2,2']Bioxiranyl",18.3,14.4,6.2,77.8
87,Butadione,"Butane-2,3-dione",15.7,5.1,6.8,87.8
88,"1,4-Butandiol Diacrylate",Acrylic acid 4- O acryloyloxy-butyl ester,16.8,9.1,4.2,194.4
89,Butane,Butane,14.1,0.0,0.0,101.4
90,"1,3-Butanediol","Butane-1,3-diol",16.6,10.0,21.5,89.9
730,"1,4-Butanediol","Butane-1,4-diol",16.6,15.3,21.7,88.9
91,1-Butanethiol,Butane-1-thiol,16.3,5.3,4.5,107.8
92,1-Butanol,Butan-1-ol,16.0,5.7,15.8,91.5
92,2-Butanol,Butan-2-ol,15.8,5.7,14.5,92.0
94,1-Butene,But-1-ene,13.2,1.3,3.9,94.3
95,2-Butene (cis),(Z)-But-2-ene,14.7,1.3,4.1,90.3
96,2-Butene (trans),(E)-But-2-ene,14.6,0.0,2.9,92.9
97,3-Butenenitrile,But-3-enenitrile,16.2,14.3,5.6,80.5
98,1-Butenyl Methyl Ether,4-Methoxy-but-1-ene,15.1,5.3,5.2,111.9
99,2-Butenyl Methyl Ether (cis),(Z)-1-Methoxy-but-2-,15.2,3.4,5.0,118.8
100,2-Butenyl Methyl Ether (trans),(E)-1-Methoxy-but-2-,15.3,4.4,4.3,110.4
101,Butoxy Ethoxy Pr opanol,1-Butoxy-3-ethoxy-,15.5,6.5,10.2,185.9
728,3-Butoxybutanol,3-Butoxy-butan-1-ol,15.9,5.5,10.6,166.3
102,n-Butyl Acetate,Acetic acid butyl ester,15.8,3.7,6.3,132.5
103,Sec-Butyl Acetate,Acetic acid sec-butyl ester,15.0,3.7,7.6,133.6
963,tert-Butyl Acetate,Acetic acid tert-butyl ester,15.4,6.2,6.2,134.1
768,n-Butyl Aceto Acetate,3-Oxo-butyric acid butyl ester,16.6,5.8,7.3,164.3
104,n-Butyl Acrylate,Acrylic acid butyl ester,15.6,6.2,4.9,143.8
611,t-Butyl Alcohol,2-Methyl-propan-2-ol,15.2,5.1,14.7,95.8
105,n-Butyl Amine,Butylamine,16.2,4.5,8.0,99.0
1182,N-Butyl Amine/Acetic Acid,Acetate butyl- 16.0 20.3 18.4 ammonium;,16.0,20.3,18.4,
718,Butyl Benzoate,Benzoic acid butyl ester,18.3,5.6,5.5,178.0
774,n-Butyl Butyrate,Butyric acid butyl ester,15.6,2.9,5.6,166.7
722,n-Butyl Cyclohexane,Butyl-cyclohexane,16.2,0.0,0.6,176.7
723,n-Butyl Cyclopentane,Butyl-cyclopentane,16.4,0.0,1.0,162.0
927,Butyl Formate,Formic acid butyl ester,15.7,6.5,9.2,114.8
106,Butyl Isopropenyl Ether,1-Isopropenyloxy- butane,14.8,5.3,5.0,145.7
107,Butyl Lactate,2-Hydroxy-propionic acid butyl ester,15.8,6.5,10.2,149.0
108,n-Butyl Methacrylate,2-Methyl-acrylic acid butyl ester,15.6,6.4,6.6,159.4
717,2-Butyl Octanol,2-Butyl-octan-1-ol,16.1,3.6,9.3,224.2
1006,n-Butyl Propionate,Propionic acid butyl ester,15.7,5.5,5.9,149.7
109,N-Butyl Pyrrolidone,1-Butyl-pyrrolidin-2-one,17.5,9.9,5.8,148.0
764,n-Butyl Salicylate,2-Hydroxy-benzoic acid O butyl ester,17.9,4.8,11.7,181.7
223,Butyl Stearate,Octadecanoic acid butyl O ester,14.5,3.7,3.5,382.0
724,3-n-Butyl Toluene,1-Butyl-3-methyl-,17.4,0.1,1.0,173.7
747,Butyl-6-Methyl-3-Cyclohexene,6-Methyl-cyclohex-3-,16.1,2.5,5.7,209.1
725,n-Butylbenzene,Butyl-benzene,17.4,0.1,1.1,157.0
110,"2,3-Butylene Carbonate","4,5-Dimethyl- [1,3]dioxolan-2-one",18.0,16.8,3.1,105.5
111,Butyleneoxide,2-Ethyl-oxirane,16.3,6.2,5.9,87.5
719,o-n-Butyltoluene,1-Butyl-2-methyl-,17.6,0.1,1.0,171.3
720,p-n-Butyltoluene,1-Butyl-4-methyl- CH3 benzene,17.4,0.1,1.0,174.2
112,2-Butynedinitrile,But-2-ynedinitrile,15.2,16.2,8.0,78.4
1060,Butyraldehyde,Butyraldehyde,15.6,10.1,6.2,90.5
1072,n-Butyramide,Butyramide,16.9,13.7,12.3,98.4
114,Butyric Acid,Butyric acid,14.9,4.1,10.6,110.0
767,Butyric Anhydride,Butanoic anhydride,16.0,6.3,7.7,164.4
115,Gamma-Butyrolactone,Dihydro-furan-2-one,19.0,16.6,7.4,76.8
116,Butyronitrile,Butyronitrile,15.3,12.4,5.1,87.3
117,Butyrylchloride,Butyryl chloride,16.8,9.4,4.8,103.6
1200,Caffeine,"1,3,7-Trimethyl-3,7- dihydro-purine-2,6-",19.5,10.1,13.0,157.9
118,Caprolactone (Epsilon),Oxepan-2-one,19.7,15.0,7.4,110.8
869,Carbazole (Diphenylenimine),9H-Carbazole,21.7,6.4,6.2,152.0
119,Carbon Dioxide,Methanedione,15.7,6.3,5.7,38.0
120,Carbon Disulfid,Methanedithione,20.5,0.0,0.6,60.0
121,Carbon Disulfid,Methanedithione,19.9,5.8,0.6,60.0
122,Carbon tetrachloride,Tetrachloro-methane,17.8,0.0,0.6,97.1
862,Carbon Tetrachloride,Tetrachloro-methane,16.1,8.3,0.0,97.1
124,Carbonyl Cyanide,2-Oxo-malononitrile,15.0,6.3,8.0,71.2
123,Carbonyl Sulfid,Thioxo-methanone,17.4,3.7,0.0,51.0
1224,Castor Oil,,15.9,4.6,12.0,436.0
976,Cetyl Alcohol (1-Hexadecanol),Hexadecan-1-ol,15.1,3.7,8.1,298.7
125,Chloral,Trichloro-acetaldehyde,17.2,7.4,7.6,97.5
126,Chlorine,Chlorine,17.3,10.0,0.0,46.0
128,Chloro Acetaldehyde,Chloro-acetaldehyde,16.2,16.1,9.0,60.4
129,Chloro Acetic Acid,Chloro-acetic acid,17.7,10.4,12.3,68.6
797,p-Chloro Acetophenone,1-(4-Chloro-phenyl)- O ethanone,19.6,7.6,4.0,129.7
130,3-Chloro Allyl Alcohol,3-Chloro-prop-2-en-1-ol,17.2,10.3,16.5,78.6
131,2-Chloro Allyl Alcohol,2-Chloro-prop-2-en-1-ol,17.1,10.2,16.4,79.6
983,Chloro Maleic Anhydride,"3-Chloro-furan-2,5- dione",20.4,17.3,11.5,89.5
132,1-Chloro Methyl Acrylate,Acrylic acid chloromethyl ester,15.9,7.3,8.5,101.4
955,1-Chloro Pentane,1-Chloro-pentane,16.0,6.9,1.9,120.8
133,2-Chloro Propene (Isopropenyl Chloride),2-Chloro-propene,15.5,6.7,2.2,84.9
135,1-Chloro Vinyl Ethyl Ether,1-Chloro-1-ethoxy- ethene,16.8,6.5,5.7,104.5
127,1-Chloro-1-Fluoro Ethylene,1-Chloro-1-fluoro ethene,16.0,6.9,4.0,67.6
136,1-Chloro-1-Nitroethane,1-Chloro-1-nitro-ethane propane,16.8,13.5,4.7,85.1
137,3-Chloro-1-Propanol,3-Chloro-propan-1-ol,17.5,5.7,14.7,84.2
138,"4-Chloro-1,2-Butadiene","4-Chloro-buta-1,2-diene",16.6,8.0,6.7,89.5
139,1-Chloro-2-Butene,1-Chloro-but-2-ene,16.2,7.7,2.0,97.4
817,1-Chloro-2-Ethoxy Benzene,1-Chloro-2-ethoxy-,19.2,8.1,4.4,138.7
970,2-Chloro-2-Methyl Propane,2-Chloro-2-methyl- propane,15.6,7.6,2.0,110.0
140,3-Chloro-2-Methyl Propene,3-Chloro-2-methyl- propene,16.2,5.6,2.0,98.8
141,1-Chloro-2-Methyl Propene,1-Chloro-2-methyl- propene,16.1,7.1,4.2,95.6
813,6-Chloro-2-Nitrotoluene,1-Chloro-2-methyl-3-,20.3,9.6,3.8,132.0
819,4-Chloro-2-Nitrotoluene,4-Chloro-1-methyl-2-,19.9,11.8,3.8,132.0
816,1-Chloro-4-Ethoxy Benzene,1-Chloro-4-ethoxy-,19.3,6.3,4.4,139.2
950,2-Chloro-4-Methylaniline,2-Chloro-4-methyl-,19.7,7.4,8.9,123.0
977,2-Chloro-5-Methyl Phenol,2-Chloro-5-methyl- OH phenol,19.0,7.7,13.1,117.4
142,Chloroacetone,1-Chloro-propan-2-one,16.8,9.6,5.5,80.5
143,Chloroacetonitrile,Chloro-acetonitrile,17.4,13.6,2.0,63.3
144,Chloroacetylchloride,Chloro-acetyl chloride,17.5,9.2,5.5,79.5
145,Chloroacetylene,Chloro-ethyne,16.2,2.1,2.5,63.7
766,2-Chloroallylidene Diacetate,Acetic acid 1-acetoxy-2-,16.7,7.3,8.8,160.2
1012,m-Chloroaniline,3-Chloro-phenylamine,20.6,9.9,9.8,105.0
146,4-Chloroanisole,1-Chloro-4-methoxy- benzene,19.6,7.8,6.7,122.5
147,4-Chlorobenzaldehyde,4-Chloro-benzaldehyde,19.9,7.2,5.6,113.4
148,Chlorobenzene,Chloro-benzene,19.0,4.3,2.0,102.1
811,4-Chlorobenzonitrile,4-Chloro-benzonitrile,19.5,8.0,4.1,125.1
853,4-Chlorobenzotrichloride,1-Chloro-4- benzene,20.3,5.5,3.5,153.8
812,p-Chlorobenzoyl Chloride,4-Chloro-benzoyl O chloride,19.9,6.7,5.1,127.1
149,4-Chlorobenzyl Alcohol,(4-Chloro-phenyl)- methanol,19.6,7.5,13.0,117.7
150,3-Chlorobenzylchloride,1-Chloro-3- chloromethyl-benzene,19.9,9.3,2.6,117.7
151,"1,2-Chlorobromoethylene",1-Bromo-2-chloro- ethene,17.2,6.6,2.3,78.7
152,1-Chlorobutane,1-Chloro-butane,16.2,5.5,2.0,104.5
750,2-Chlorobutane,2-Chloro-butane,15.8,7.6,2.0,106.8
780,2-Chlorocyclohexanone,2-Chloro-cyclohexanone,18.5,13.0,5.1,113.9
153,Chlorocyclopropane,Chloro-cyclopropane,17.6,7.2,2.2,84.9
154,Chlorodifluoromethane (Freon 22),Chloro-difluoro-methane,12.3,6.3,5.7,72.9
155,N-Chlorodimethylamine,[Chloro(methyl)amino] methane,16.0,7.8,7.9,87.4
772,2-Chloroethyl Acetate,Acetic acid 2-chloro- ethyl ester benzene,16.7,9.6,8.8,107.5
756,2-Chloroethyl Ethyl Ether,1-Chloro-2-ethoxy- ethane,16.3,7.9,4.6,109.5
834,2-Chloroethyl Ethyl Sulfid,1-Chloro-2- ethylsulfanyl-ethane,17.2,5.0,6.1,116.9
808,o-Chlorofluorobenzen,1-Chloro-2-fluoro,19.4,8.7,2.0,104.9
156,Chloroform,Trichloro-methane,17.8,3.1,5.7,80.7
959,1-Chlorohexane,1-Chloro-hexane,16.1,6.2,1.7,138.1
157,Bis(Chloromethyl) Ether,Chloro-chloromethoxy- methane,17.2,4.9,6.6,86.6
158,Chloromethylsulfid,Chloro- chloromethylsulfanyl- methane,16.6,6.4,2.0,95.0
870,1-Chloronaphthalene,1-Chloro-naphthalene,19.9,4.9,2.5,136.2
809,p-Chloronitrobenzene,1-Chloro-4-nitro- benzene,20.4,9.6,4.2,103.7
159,Chloronitromethane,Chloro-nitro-methane,17.4,13.5,5.5,65.1
160,2-Chlorophenol,2-Chloro-phenol,20.3,5.5,13.9,102.3
1081,Chloropicrin (Trichloronitromethane),Trichloro-nitro-methane,17.6,6.8,7.0,101.7
161,Chlorprene,"2-Chloro-buta-1,3-diene",16.1,5.4,2.1,93.2
162,2-Chloropropenal,2-Chloro-propenal,17.1,12.9,8.1,75.5
163,1-Chloropropene,1-Chloro-propene,15.3,6.9,2.2,82.3
164,2-Chloropropenoic Acid,2-Chloro-acrylic acid,19.1,9.4,12.4,86.6
165,3-Chloropropionaldehyde,3-Chloro- propionaldehyde,17.0,13.3,8.2,73.0
166,3-Chloropropionitrile,3-Chloro-propionitrile,17.3,15.9,6.1,77.4
167,3-Chloropropyne,3-Chloro-propyne,16.7,7.4,2.3,72.4
711,p-Chlorostyrene,1-Chloro-4-vinyl-,18.7,4.3,3.9,128.3
712,o-Chlorostyrene,1-Chloro-2-vinyl- CH2 benzene,18.7,4.7,3.9,126.8
989,2-Chlorothiophene,2-Chloro-thiophene,19.2,6.2,8.0,92.2
168,4-Chlorothiophenol,4-Chloro-benzenethiol,20.8,8.6,10.6,100.0
787,o-Chlorothiophenol,2-Chloro-benzenethiol,20.2,7.0,10.0,113.4
814,p-Chlorotoluene,1-Chloro-4-methyl-,19.1,6.2,2.6,118.3
134,Chlorotrifluoroet ylene (CTFE),"1-Chloro-1,2,2-trifluoro ethene",15.3,6.3,0.0,75.6
1111,trans-Cinnamaldehyde,(E)-3-Phenyl-propenal,19.4,12.4,6.2,125.9
1110,cis-Cinnamic Acid,(Z)-3-Phenyl-acrylic,19.1,3.9,10.6,115.4
1107,Cinnamyl Alcohol,(E)-3-Phenyl-prop-2-en- OH 1-ol,19.1,6.0,13.0,129.1
1135,Cineol (Eucalyptol),"1,3,3-Trimethyl-2-oxa-",16.7,4.6,3.4,167.5
982,Citraconic Anhydride,"3-Methyl-furan-2,5- dione",19.2,17.0,11.2,89.9
1102,Coniferyl Alcohol,4-((E)-3-Hydroxy- OH propenyl)-2-methoxy- phenol,19.0,7.0,16.3,171.6
974,Coumarin,Chromen-2-one,20.0,12.5,6.7,156.3
1103,p-Coumaryl Alcohol,4-((E)-3-Hydroxy- OH propenyl)-phenol,19.1,7.0,17.3,136.5
169,m-Cresol,3-Methyl-phenol,18.0,5.1,12.9,104.7
170,Crotonaldehyde,(E)-But-2-enal,16.2,14.9,7.4,82.5
171,Crotonic Acid,(E)-But-2-enoic acid,16.8,8.7,12.0,84.6
172,Crotonlactone,5H-Furan-2-one,19.0,19.8,9.6,76.4
173,Trans-Crotononitrile,(E)-But-2-enenitrile,16.4,18.8,5.5,81.4
174,Cyanamid (Carbamonitrile),Cyanamide,15.5,27.6,16.8,32.8
175,Cyanogen,Oxalonitrile,15.1,11.8,0.0,54.6
176,Cyanogen Bromide,Cyanic bromide,18.3,15.2,0.0,52.6
177,Cyanogen Chloride,Cyanic chloride,15.6,14.5,0.0,51.8
178,Cyclobutanone,Cyclobutanone,18.3,11.4,5.2,73.4
179,Cyclodecanone,Cyclodecanone,16.8,8.0,4.1,161.0
180,Cycloheptanone,Cycloheptanone,17.2,10.6,4.8,118.2
181,Cyclohexane,Cyclohexane,16.8,0.0,0.2,108.7
1214,"Cyclohexane-1,2-Dicarboxylic Acid","Cyclohexane-1,2-",16.4,2.2,5.0,422.4
182,Cyclohexanol,Cyclohexanol,17.4,4.1,13.5,106.0
183,Cyclohexanone,Cyclohexanone,17.8,6.3,5.1,104.0
871,Cyclohexene,Cyclohexene,17.2,1.0,5.0,101.9
1199,Cycloheximide,"4-[(R)-2-((1S,3S,5S)- hydroxy-ethyl]- piperidine-2,6-dione",18.3,11.0,13.8,171.0
872,Cyclohexyl Benzene,Cyclohexyl-benzene,18.7,0.0,1.0,169.9
969,N-Cyclohexyl-2-Pyrrolidone,1-Cyclohexyl- pyrrolidin-2-one,18.2,6.8,6.5,163.0
184,Cyclohexylamine,Cyclohexylamine,17.2,3.1,6.5,113.8
185,Cyclohexylchloride,Chloro-cyclohexane,17.3,5.5,2.0,118.6
186,Cyclooctanone,Cyclooctanone,17.0,9.6,4.5,131.7
920,Cyclopentadiene,"Cyclopenta-1,3-diene",17.2,1.9,6.1,82.1
187,Cyclopentane,Cyclopentane,16.4,0.0,1.8,94.9
188,Cyclopentanone,Cyclopentanone,17.9,11.9,5.2,89.1
189,Cyclopentene,Cyclopentene,16.7,3.8,1.7,89.0
735,2-Cyclopentenyl Alcohol,Cyclopent-2-enol,18.1,7.6,15.6,86.2
190,Cyclopropene,Cyclopropene,17.2,2.4,2.0,50.0
191,Cyclopropane,Cyclopropane,17.6,0.0,0.0,58.3
192,Cyclopropylmethylketone,1-Cyclopropyl-ethanone,17.0,11.1,4.6,93.6
193,Cyclopropylnitrile,Cyclopropane-,18.6,16.2,5.7,75.4
1223,d-Camphor,"(1R,4R)-1,7,7-",17.8,9.4,4.7,153.7
873,DDT,"1-Chloro-4-[2,2,2- ethyl]benzene",20.0,5.5,3.1,268.8
194,Cis-Decahydronaphthalene,Decahydro-naphthalene,18.8,0.0,0.0,156.9
195,Trans-Decahydronaphthalene,Decahydro-naphthalene,18.0,0.0,0.0,156.9
196,Decane,Decane,15.7,0.0,0.0,195.9
197,1-Decanol,Decan-1-ol,16.0,4.7,10.0,191.8
734,2-Decanol,Decan-2-ol,15.8,3.9,10.0,192.8
726,1-Decene,Dec-1-ene,15.8,1.0,2.2,190.6
759,Di-(2-Chloroethoxy) Methane,1-Chloro-2-(2-chloro- ethoxymethoxy)-ethane,17.1,10.2,7.1,141.1
773,Dibutyl Fumarate,(E)-But-2-enedioic acid O dibutyl ester,16.7,3.0,6.7,232.7
199,Di-p-Tolyl Sulfoxide,1-Methyl-4-[(4- benzene,20.3,11.4,3.1,209.0
204,Di-(2-Chloro-Isopropyl) Ether,1-Chloro-2-(2-chloro-1- methyl-ethoxy)- CH3 CH3 propane,19.0,8.2,5.1,146.0
235,Di-(2-Chloroethyl) Ether,1-Chloro-2-(2-chloro-ethoxy)-ethane,18.8,9.0,5.7,117.2
1139,Di-(2-Ethyl Hexyl)azelate,Nonanedioic acid bis- O O (2-ethyl-hexyl) ester,16.7,1.4,4.8,449.9
1138,Di-(2-Ethyl Hexyl)sebacate,Decanedioic acid bis- CH3 (2-ethyl-hexyl) ester,16.8,1.0,4.7,468.7
202,Di-(2-Methoxyethyl) Ether,1-Methoxy-2- (2-methoxy-ethoxy)-,15.7,6.1,6.5,142.0
205,Di-2-Ethyl Hexyl Amine,Bis-(2-ethyl-hexyl)- amine,15.6,0.8,3.2,301.5
736,Di-2-Ethyl Hexyl Ether,3-(2-Ethyl- hexyloxymethyl)-,15.9,2.6,2.5,300.5
208,Di-Isobutyl Carbinol,"2,6-Dimethyl-heptan-",14.9,3.1,10.8,177.8
203,Di-Isobutyl Ketone,"2,6-Dimethyl-heptan-",16.0,3.7,4.1,177.1
845,Di-Isobutyl Sulfoxide,2-Methyl-1-(2-methyl- propane-1-sulfi yl)-,16.3,10.5,6.1,195.0
279,Di-Isodecyl Phthalate,Phthalic acid bis-(8- H3C CH3 methyl-nonyl) ester,16.6,6.2,2.6,464.2
280,Di-Isoheptyl Phthalate,Phthalic acid bis-(5- O CH3 methyl-hexyl) ester,16.8,7.2,3.4,364.9
281,Di-Isononyl Adipate,Hexanedioic acid bis-(7- O CH3 methyl-octyl) ester,16.2,1.8,4.9,433.7
282,Di-Isononyl Phthalate,Phthalic acid bis-(7- O CH3 methyl-octyl) ester,16.6,6.6,2.9,432.4
840,Di-Isopropyl Methyl Phosphonate,Methyl-phosphonic acid,16.4,10.0,5.7,184.4
842,Di-Isopropyl Phosphonofluoridat,Phosphorofluoridic acid,15.7,10.2,5.9,174.5
198,Di-Isopropyl Sulfoxide,2-(Propane-2-sulfi yl)- propane,17.0,11.5,7.4,159.9
219,Di-n-Butyl Ether,1-Butoxy-butane,15.2,3.4,4.2,170.3
200,Di-n-Butyl Sulfoxide,1-(Butane-1-sulfi yl)- butane,16.4,10.5,6.1,195.0
957,Di-n-Pentyl Ether,1-Pentyloxy-pentane,15.6,3.1,3.0,203.2
956,Di-n-Propyl Ether,1-Propoxy-propane,15.1,4.2,3.7,137.7
201,Di-n-Propyl Sulfoxide,1-(Propane-1-sulfi yl)- propane,17.0,13.0,7.4,159.9
209,Diacetone Alcohol,4-Hydroxy-4-methyl- pentan-2-one,15.8,8.2,10.8,124.2
210,Diallyl Amine,Diallyl-amine,15.6,4.5,6.7,124.1
211,Diallyl Ether,3-Allyloxy-propene,15.3,4.4,5.3,118.8
749,"1,1-Diallyloxyethane",3-(1-Allyloxy-ethoxy)- propene,15.4,5.1,4.8,163.3
212,Diazomethane,Diazomethane,14.7,6.1,11.3,78.1
1009,Dibasic Esters (dupont) Mix of,Pentanedioic acid,16.2,4.7,8.4,159.0
213,Dibenzyl Ether,[(Benzyloxy)methyl]- benzene,19.6,3.4,5.2,197.4
1148,Dibenzyl Sebacate,Decanedioic acid dibenzyl ester,17.8,2.2,5.5,362.1
214,"1,1-Dibromo Ethylene","1,1-Dibromo-ethene",15.1,4.8,7.0,85.3
215,Dibromo Methane,Dibromo-methane,17.8,6.4,7.0,69.8
804,o-Dibromobenzene,"1,2-Dibromo-benzene",20.7,6.5,5.3,120.0
216,"1,1-Dibromoethane","1,1-Dibromo-ethane",18.5,8.4,8.8,91.4
217,"1,2-Dibromoethylene","1,2-Dibromo-ethene",18.0,4.9,3.0,82.7
218,"2,3-Dibromoprene","2,3-Dibromo-buta-1,3- diene",17.7,11.8,6.4,103.4
1015,Dibutyl Amine,Dibutyl-amine,15.0,3.0,4.3,170.0
220,"N,N-Dibutyl Formamide","N,N-Dibutyl-formamide",15.5,8.9,6.2,182.0
1068,Dibutyl Ketone,Nonan-5-one,16.0,7.7,4.4,173.4
1146,Dibutyl Maleate,(Z)-But-2-enedioic acid,16.5,6.1,7.2,230.4
221,Dibutyl Phthalate,Phthalic acid dib utyl O ester,17.8,8.6,4.1,266.0
222,Dibutyl Sebacate,Decanedioic acid dibutyl O ester,16.7,4.5,4.1,339.0
700,"3,4-Dichloro α,α,α-Trifluorotoluen","1,2-Dichloro-4- benzene",20.0,4.7,2.4,145.5
874,"1,3-Dichloropropane","1,3-Dichloro-propane ethane",18.6,8.2,3.0,95.1
229,"2,3-Dichloro-1,3-Butadiene","2,3-Dichloro-buta-1,3- diene",17.1,2.3,2.8,104.0
206,"1,3-Dichloro-2-butene","1,3-Dichloro-but-2-ene",16.9,7.8,2.7,107.7
207,"1,4-Dichloro-2-Butene","1,4-Dichloro-but-2-ene",17.8,7.6,2.0,97.8
825,"1,3-Dichloro-2-Fluorobenzene","1,3-Dichloro-2-fluoro",19.4,9.1,2.7,117.1
739,"1,3-Dichloro-2-Propanol","1,3-Dichloro-propan-2-",17.5,9.9,14.6,95.5
824,"2,4-Dichloro-3-Fluoronitrobenzene","1,3-Dichloro-2-fluoro-4 nitro-benzene",19.9,7.2,4.2,140.0
828,"2,4-Dichloro-5-Nitrobenzotrifluorid","1,5-Dichloro-2-nitro-4-",19.9,7.6,3.7,162.0
230,Dichloroacetaldehyde,Dichloro-acetaldehyde,16.7,9.1,7.5,94.0
945,Dichloroacetic Acid,Dichloro-acetic acid,18.2,8.1,12.2,82.5
231,"1,1-Dichloroacetone","1,1-Dichloro-propan-2-",17.1,7.6,5.4,97.3
232,Dichloroacetonitrile,Dichloro-acetonitrile,17.4,9.4,6.4,80.3
233,"2,6-Dichloroanisole","1,3-Dichloro-2- CH3 methoxy-benzene",19.8,8.4,6.5,137.1
846,"2,4-Dichlorobenzaldehyde","2,4-Dichloro-",19.7,8.8,5.4,135.7
234,o-Dichlorobenzene,"1,2-Dichloro-benzene",19.2,6.3,3.3,112.8
715,p-Dichlorobenzene,"1,4-Dichloro-benzene",19.7,5.6,2.7,118.6
716,m-Dichlorobenzene,"1,3-Dichloro-benzene",19.7,5.1,2.7,114.8
826,"2,5-Dichlorobenzotrifluorid","1,4-Dichloro-2- benzene",20.0,4.7,2.4,145.5
236,Dichlorodifluoromethane (Freon 12),Dichloro-difluoro methane,12.3,2.0,0.0,92.3
237,"1,1-Dichloroethane","1,1-Dichloro-ethane",16.5,7.8,3.0,84.2
225,"N,N-Dichloromethyl Amine",Bis-chloromethyl-amine,16.8,7.6,8.0,90.8
239,"1,1-Dichloroethylene","1,1-Dichloro-ethene",16.4,5.2,2.4,79.9
224,"1,2-Dichloroethylene (cis)","(Z)-1,2-Dichloro-ethene",17.0,8.0,3.2,75.5
238,"N,N-Dichloroethyl Amine",Bis-(2-chloro-ethyl)- amine,16.8,7.6,7.7,98.3
241,Dichloromethyl Methyl Ether,Dichloro-methoxy- methane,17.1,12.9,6.5,90.5
242,Dichloromonofluoromethane (Freon 21),Dichloro-fluoro-methane,15.8,3.1,5.7,75.4
243,"2,3-Dichloronitrobenzene","1,2-Dichloro-3-nitro- benzene",19.7,12.6,4.4,132.5
801,"3,4-Dichloronitrobenzene","1,2-Dichloro-4-nitro- benzene",20.1,7.2,4.1,130.6
822,"2,4-Dichloronitrobenzene","2,4-Dichloro-1-nitro- benzene",20.4,8.7,4.2,133.4
833,"1,5-Dichloropentane","1,5-Dichloro-pentane",19.0,7.8,1.5,127.5
244,"2,5-Dichlorophenol","2,5-Dichloro-phenol",20.0,6.3,12.1,119.0
852,"2,6-Dichlorophenol","2,6-Dichloro-phenol",20.1,7.5,10.9,119.0
848,"3,4-Dichlorophenyl Acetonitrile","(3,4-Dichloro-phenyl)-",20.5,10.8,4.4,148.8
245,"1,1-Dichloropropane","1,1-Dichloro-propane",16.1,7.8,3.5,98.3
738,"2,3-Dichloropropanol","2,3-Dichloro-propan-",17.5,9.2,14.6,95.2
226,"2,3-Dichloropropene","2,3-Dichloro-propene",16.2,7.8,3.0,91.6
246,"1,1-Dichloropropene","1,1-Dichloro-propene",16.9,6.7,2.9,93.5
227,"1,2-Dichloropropene (cis)","(Z)-1,2-Dichloro- propene",17.0,8.5,2.9,93.9
247,"1,2-Dichlorotetrafluoroethane","1,2-Dichloro-1,1,2,2-",12.6,1.8,0.0,117.6
248,"3,4-Dichlorotoluene","1,2-Dichloro-4-methyl-",19.8,9.8,2.5,128.7
228,"1,2-Dichlorovinyl Ethyl Ether","1,2-Dichloro-1-ethoxy- ethene",16.9,10.5,6.0,117.8
249,Diethanolamine,2-(2-Hydroxy- ethylamino)-ethanol,17.2,10.8,21.2,95.9
777,"1,1-Diethoxy Butane","1,1-Diethoxy-butane",15.4,4.9,4.6,177.6
792,Diethoxy Disulfid,[(Ethoxydithio)oxy]etha,15.1,8.3,7.4,141.5
250,"1,1-Diethoxy Ethane","1,1-Diethoxy-ethane",15.0,3.4,4.0,143.9
791,"1,1-Diethoxy Ethane (Acetal)","1,1-Diethoxy-ethane tetrahydro-furan",15.2,5.4,5.3,142.2
251,"N,N-Diethyl Acetamide","N,N-Diethyl-acetamide",16.4,11.3,7.5,124.5
252,Diethyl Amine,Diethyl-amine,14.9,2.3,6.1,103.2
1183,Diethyl Amine/Acetic Acid,Acetate diethyl- 16.0 20.3 18.4 ammonium;,16.0,20.3,18.4,
253,p-Diethyl Benzene,"1,4-Diethyl-benzene",18.0,0.0,0.6,156.9
721,"1,2-Diethyl Benzene","1,2-Diethyl-benzene",17.7,0.1,1.0,153.5
254,Diethyl Carbonate,Carbonic acid dieth yl ester,15.1,6.3,3.5,121.0
1184,Diethyl Ethanolamine/Acetic Acid,Acetate diethyl-(2- 16.0 20.3 18.4 hydroxy-ethyl)- ammonium;,16.0,20.3,18.4,
255,Diethyl Ether,Ethoxy-ethane,14.5,2.9,5.1,104.8
256,"N,N-Diethyl Formamide","N,N-Diethyl-formamide",16.4,11.4,9.2,111.4
257,Diethyl Ketone,Pentan-3-one,15.8,7.6,4.7,106.4
979,Diethyl Malonate,Malonic acid dieth yl ester,16.1,7.7,8.3,152.5
1143,Diethyl Oxalate,Oxalic acid diethyl ester,16.2,8.0,8.8,136.6
258,Diethyl Phthalate,Phthalic acid dieth yl,17.6,9.6,4.5,198.0
259,Diethyl Sulfate,Sulfuric acid dieth yl ester,15.7,14.7,7.1,131.5
260,Diethyl Sulfid,Ethylsulfanyl-ethane,16.8,3.1,2.0,107.4
261,2-(Diethylamino) Ethanol,2-Diethylamino-ethanol,14.9,5.8,12.0,133.2
262,Diethyldisulfid,Ethyldisulfanyl-ethane,16.7,6.7,5.7,123.1
263,Diethylene Glycol,2-(2-Hydroxy-ethoxy)-,16.6,12.0,20.7,94.9
264,Diethylene Glycol Butyl Ether Acetate Commercial,Acetic acid 2-(2-butoxy-ethoxy)-ethyl ester,16.0,4.1,8.2,208.2
757,Diethylene Glycol Dib utyl Ether,1-[2-(2-Butoxy-ethoxy)-,15.8,4.7,4.4,248.1
762,Diethylene Glycol Dieth yl Ether,1-Ethoxy-2-(2-ethoxy- ethoxy)-ethane,15.8,5.9,5.6,179.8
755,Diethylene Glycol Di vinyl Ether,[2-(2-Vinyloxy-ethoxy)- ethoxy]-ethene,16.0,7.3,7.9,164.1
265,Diethylene Glycol He xyl Ether,2-(2-Hexyloxy-ethoxy)-,16.0,6.0,10.0,204.3
266,Diethylene Glycol Methyl t-Butyl,2-[2-(2-Methoxy- methyl-propane,16.0,7.2,7.2,193.9
267,Diethylene Glycol Monob utyl Ether,2-(2-Butoxy-ethoxy)-,16.0,7.0,10.6,170.6
268,Diethylene Glycol Monoeth yl Ether,2-(2-Ethoxy-ethoxy)-,16.1,9.2,12.2,130.9
269,Diethylene Glycol Monoeth yl Ether,Acetic acid 2-(2-ethoxy-,16.2,5.1,9.2,175.5
270,Diethylene Glycol Monomethyl Ether,2-(2-Methoxy-ethoxy)-,16.2,7.8,12.6,118.0
271,Diethylene Glycol Monoprop yl Ether,2-(2-Propoxy-ethoxy)- ethanol,16.0,7.2,11.3,153.9
272,Diethylenetriamine,N*1*-(2-Amino-ethyl)-,16.7,13.3,14.3,108.0
810,o-Difluorobenzen,"1,2-Difluoro-benzen",18.0,9.0,1.0,98.5
829,"2,6-Difluorobenzonitril","2,6-Difluoro",18.8,11.2,3.2,111.6
830,"3,5-Difluorobenzonitril","3,5-Difluoro",18.8,11.2,3.2,111.6
273,"1,1-Difluoroethan","1,1-Difluoro-ethan",14.9,10.2,3.0,69.5
274,"1,1-Difluoroet ylene","1,1-Difluoro-ethen",15.0,6.8,3.6,58.2
823,"2,4-Difluoronitrobenzen","2,4-Difluoro-1-nitro benzene",19.4,11.0,3.7,109.6
1069,Dihexyl Ether,1-Hexyloxy-hexane,16.0,3.0,2.8,235.8
275,Dihexyl Phthalate,Phthalic acid dihe xyl O ester,17.0,7.6,3.6,332.3
276,Dihydrogen Disulfide,,17.3,6.3,10.7,49.6
277,Dihydropyran,"3,4-Dihydro-2H-pyran",17.5,5.5,5.7,91.2
917,"1,4-Dihydroxybenzene (1,4-Benzenediol)","Benzene-1,4-diol",21.0,10.2,27.2,82.7
904,"1,2-Dihydroxybenzene (Catechol)","Benzene-1,2-diol",20.0,11.3,21.8,81.9
1140,Diisobutyl Adipate,Hexanedioic acid O diisobutyl ester,16.7,2.5,6.2,269.6
1084,Diisopropylamine,Diisopropyl-amine,14.8,1.7,3.5,141.1
283,Diketene,4-Methylene-oxetan-2- O one,16.2,15.1,8.1,75.9
763,"1,3-Dimethoxy Butane","1,3-Dimethoxy-butane",15.6,5.5,5.2,140.0
284,"1,1-Dimethoxy Ethane","1,1-Dimethoxy-ethane",15.1,4.9,4.9,106.7
889,"1,2-Dimethoxybenzene","1,2-Dimethoxy-benzene",19.2,4.4,9.4,127.7
988,"2,5-Dimethoxytetrahydrofuran","2,5-Dimethoxy- tetrahydro-furan",16.8,7.2,8.2,129.6
285,"N,N-Dimethyl Acetamide","N,N-Dimethyl-",16.8,11.5,10.2,92.5
286,Dimethyl Acetylene,But-2-yne,15.1,3.4,7.6,78.9
287,Dimethyl Amine,Dimethyl-amine,15.3,4.8,11.2,66.2
288,Dimethyl Amine-Dimer,Dimethyl-amine; compound with,15.3,4.8,7.9,132.4
289,"N,N-Dimethyl Butyramide","N,N-Dimethyl- O butyramide",16.4,10.6,7.4,127.8
290,Dimethyl Carbonate,Carbonic acid dimeth yl ester,15.5,3.9,9.7,84.2
291,Dimethyl Cellosolve,"1,2-Dimethoxy-ethane",15.4,6.0,6.0,104.5
292,Dimethyl Diethylene Glycol,1-Methoxy-2-(2- methoxy-ethoxy)-,15.8,6.1,9.2,142.0
293,Dimethyl Diketone,"Butane-2,3-dione",15.7,5.3,11.7,88.2
294,Dimethyl Disulfid,Methyldisulfanyl- methane,17.3,7.8,6.5,88.6
295,Dimethyl Ethanolamine,2-Dimethylamino- ethanol,16.1,9.2,15.3,101.1
1189,Dimethyl Ethanolamine/Acetic Acid,Acetate (2-hydroxy- 16.8 19.8 19.8 ethyl)-dimethyl-,16.8,19.8,19.8,
1188,Dimethyl Ethanolamine/Formic Acid,Formate (2-hydroxy- 17.2 21.5 22.5 ethyl)-dimethyl-,17.2,21.5,22.5,
1185,Dimethyl Ethanolamine/Methacrylic,2-Methyl-acrylate (2- 17.2 18.8 17.6 dimethyl-ammonium;,17.2,18.8,17.6,
1186,Dimethyl Ethanolamine/p-Toluene,Toluene-4-sulfonate (2- 17.2 21.5 22.5 dimethyl-ammonium;,17.2,21.5,22.5,
1187,Dimethyl Ethanolamine/Thioglycolic,Mercapto-acetate (2- 17.2 21.5 22.5 dimethyl-ammonium;,17.2,21.5,22.5,
296,Dimethyl Ether,Methoxymethane,15.2,6.1,5.7,63.2
297,Dimethyl Formamide,"N,N-Dimethyl-",17.4,13.7,11.3,77.0
298,"1,1-Dimethyl Hydrazine","N,N-Dimethyl- hydrazine",15.3,5.9,11.0,76.0
1190,Dimethyl Isopropanol Amine/Acetic,Acetate (2-hydroxy- 16.6 19.4 18.0 ammonium;,16.6,19.4,18.0,
299,Dimethyl Ketene,2-Methyl-propen-1-one,15.2,7.4,4.8,87.6
1145,Dimethyl Maleate,(Z)-But-2-enedioic acid,16.3,8.3,9.8,125.8
839,Dimethyl Methyl Phosphonate,Methyl-phosphonic acid dimethyl ester,16.7,13.1,7.5,106.9
849,"2,6-Dimethyl Phenol","2,6-Dimethyl-phenol",19.1,4.9,12.9,116.3
850,"3,4-Dimethyl Phenol","3,4-Dimethyl-phenol",19.2,6.0,13.4,121.0
300,Dimethyl Phthalate,Phthalic acid dimeth yl,18.6,10.8,4.9,163.0
782,"2,5-Dimethyl Pyrrole","2,5-Dimethyl-1H- pyrrole",18.3,7.6,6.8,101.8
1144,Dimethyl Sebacate,Decanedioic acid,16.6,2.9,6.7,233.3
1080,Dimethyl Sulfate,Sulfuric acid dimethyl ester,17.7,17.0,9.7,94.7
301,Dimethyl Sulfid,Methylsulfanyl-methane,16.1,6.4,7.4,73.2
302,Dimethyl Sulfone,Methylsulfonyl-methane,19.0,19.4,12.3,75.0
303,Dimethyl Sulfoxide,Methylsulfi yl-methane,18.4,16.4,10.2,71.3
304,"2,3-Dimethyl-1-Butene","2,3-Dimethyl-but-1-ene",14.9,1.2,2.8,125.2
952,"2,4-Dimethylaniline","2,4-Dimethyl-",19.2,5.2,8.7,123.7
942,"3,5-Dinitrophenol","3,5-Dinitro-phenol",19.5,12.9,14.4,108.2
940,"1,2-Dinitrobenzene","1,2-Dinitro-benzene",20.6,22.7,5.4,107.4
941,"3,4-Dinitrophenol","3,4-Dinitro-phenol",19.5,12.8,14.3,110.1
938,"2,4-Dinitrotoluene","1-Methyl-2,4-dinitro- benzene",20.0,13.1,4.9,137.9
1142,Dioctyl Adipate,Hexanedioic acid dioctyl,16.7,2.0,5.1,400.0
305,Dioctyl Phthalate,Phthalic acid dioctyl,16.6,7.0,3.1,377.0
306,"1,4-Dioxane","[1,4]Dioxane",19.0,1.8,7.4,85.7
307,"1,3-Dioxolane","[1,3]Dioxane",18.1,6.6,9.3,69.9
1197,Dipentene,4-Isopropenyl-1-methyl-,17.2,1.8,4.3,162.9
1166,Diphenyl Acetylene P from 0 Dipole,(Phenylethynyl)benzene,20.1,0.0,3.2,184.3
1167,Diphenyl Acetylene P from Group Cont. (Phenylethynyl)benzene,,20.1,2.0,3.2,184.3
778,Diphenyl Ether,Diphenyl ether,19.5,3.4,5.8,160.4
779,Diphenyl Sulfone,(Phenylsulfonyl)benzene,21.1,14.4,3.4,174.3
875,Diphenylamine,Diphenyl-amine,20.0,3.3,5.9,145.9
876,Diphenylmethane,Benzylbenzene,19.5,1.0,1.0,168.2
308,Dipropyl Amine,Dipropyl-amine,15.3,1.4,4.1,136.9
737,Dipropyl Ketone,Heptan-4-one,15.8,5.7,4.9,140.8
309,Dipropylene Glycol,3-(3-Hydroxy-propoxy)-,16.5,10.6,17.7,130.9
310,Dipropylene Glycol Methyl Ether,3-(3-Methoxy-propoxy)-,15.5,5.7,11.2,157.4
1007,Dipropylene Glycol Mono n-Butyl Ether 1-(2-Butoxy-1-methyl-,ethoxy)-propan-2-ol,15.7,6.5,10.0,211.2
1008,Dipropylene Glycol Mono n-Prop yl,1-(1-Methyl-2-propoxy-,15.6,6.1,11.0,185.6
311,Dipropylene Glycol Monomethyl Ether,Acetic acid 3-(3- O propyl ester,16.3,4.9,8.0,195.7
312,"2,3-Dithiabutane",Methyldisulfanyl- methane,17.3,7.8,6.5,88.6
313,Ditridecyl Phthalate,Phthalic acid ditridec yl,16.6,5.4,1.9,558.3
314,p-Divinyl Benzene,"1,4-Divinyl-benzene",18.6,1.0,7.0,142.8
315,Divinyl Sulfid,Vinylsulfanyl-ethene,16.5,4.6,5.6,93.6
316,Dodecane,Dodecane,16.0,0.0,0.0,228.6
1075,Dodecanol,Dodecan-1-ol,16.0,4.0,9.3,224.5
1180,Dopamine,"4-(2-Amino-ethyl)- benzene-1,2-diol",18.2,10.3,19.5,183.0
1177,Ecstasy,"(2-Benzo[1,3]dioxol-5- yl-1-methyl-ethyl)- methyl-amine",18.0,5.1,6.1,202.9
317,Eicosane,Icosane,16.5,0.0,0.0,359.8
318,Epichlorohydrin,2-Chloromethyl-oxirane,18.9,7.6,6.6,78.4
987,"1,2-Epoxy Butane",2-Ethyl-oxirane,15.6,8.0,4.6,87.9
320,"3,4-Epoxy-1-Butene",2-Vinyl-oxirane,16.6,7.7,7.4,80.7
319,"1,2-Epoxy-2-Propene",2-Methylene-oxirane,16.5,8.6,6.7,70.0
321,Epsilon-Caprolactam,Azepan-2-one,19.4,13.8,3.9,110.7
322,"1,2-Ethane Dithiol","Ethane-1,2-dithiol",17.9,7.2,8.7,83.9
323,Ethanesulfonylchloride,Ethanesulfonyl chloride,17.7,14.9,6.8,94.7
324,Ethanethiol (Ethyl Mercaptan),Ethanethiol,15.7,6.5,7.1,74.3
325,Ethanol,Ethanol,15.8,8.8,19.4,58.5
326,Ethanolamine,2-Amino-ethanol,17.0,15.5,21.2,59.8
1191,Ethanolamine/Acetic Acid,Acetate 2-hydroxy- 17.2 20.3 18.4 ethyl-ammonium;,17.2,20.3,18.4,
794,4-Ethoxy Acetophenone,1-(4-Ethoxy-phenyl)-,18.8,10.3,6.4,162.6
776,1-Ethoxy Ethoxy-2-Propanol,"1,3-Diethoxy-propan-2-",15.9,5.7,11.7,156.0
761,3-Ethoxy Propionaldehyde,3-Ethoxy- propionaldehyde,16.0,8.8,7.4,112.1
327,Ethoxyethyl Propionate,Propionic acid 2-ethoxy- ethyl ester,16.2,3.3,8.8,155.5
328,Ethyl Acetate,Acetic acid eth yl ester,15.8,5.3,7.2,98.5
1016,Ethyl Aceto Acetate (Keto),3-Oxo-butyric acid ethyl ester,16.5,10.8,8.3,125.6
329,Ethyl Acetylene,But-1-yne,15.1,3.4,5.0,81.5
330,Ethyl Acrylate,Acrylic acid eth yl ester,15.5,7.1,5.5,108.8
331,Ethyl Amine,Ethylamine,15.0,5.6,10.7,65.6
332,Ethyl Amyl Ketone,Octan-3-one,16.2,4.5,4.1,156.0
333,Ethyl Benzene,Ethyl-benzene,17.8,0.6,1.4,123.1
954,Ethyl Benzoate,Benzoic acid eth yl ester,17.9,6.2,6.0,144.3
334,Ethyl Bromide,Bromo-ethane,16.5,8.4,2.3,74.6
335,Ethyl Butyl K etone,Heptan-3-one,16.2,5.0,4.1,139.0
928,Ethyl Butyrate,Butyric acid eth yl ester,15.5,5.6,5.0,132.9
929,Ethyl Caproate,Hexanoic acid ethyl ester,15.5,3.2,5.9,149.6
336,Ethyl Carbamate,Carbamic acid ethyl ester,16.8,10.1,13.0,91.2
337,Ethyl Carbylamine,Isocyano-ethane,15.6,15.2,5.8,74.4
338,Ethyl Chloride,Chloro-ethane,15.7,6.1,2.9,70.0
339,Ethyl Chloroformate,Ethyl chloridocarbonate,15.5,10.0,6.7,95.6
340,Ethyl Cinnamate,(E)-3-Phenyl-acrylic O acid ethyl ester,18.4,8.2,4.1,166.8
341,2-Ethyl Croton Aldehyde,2-Ethyl-but-2-enal,16.1,8.0,5.5,115.2
1042,Ethyl Cyanoacetate,Cyano-acetic acid ethyl ester,16.7,7.9,8.3,107.1
342,Ethyl Cyanoacrylate,2-Cyano-acrylic acid,15.2,10.3,9.0,117.1
343,Ethyl Ethynylether,Ethoxy-ethyne,15.4,7.9,5.9,87.6
966,N-Ethyl Formamide,N-Ethyl-formamide,17.2,10.0,14.0,76.5
344,Ethyl Formate,Formic acid eth yl ester,15.5,8.4,8.4,80.2
346,2-Ethyl Hexyl Acetate,Acetic acid 2-eth yl-,15.8,2.9,5.1,196.0
347,2-Ethyl Hexyl Acrylate,Acrylic acid 2-eth yl- O hexyl ester,14.8,4.7,3.4,208.2
1153,Mono 2-Ethyl-Hexyl Phthalate (MEHP) Phthalic acid mono-(2-,,17.3,6.2,6.8,265.0
348,Ethyl Hypochlorite,Ethyl hypochlorite,15.7,8.6,6.5,79.5
349,Ethyl Iodide,Iodo-ethane,17.3,7.9,7.2,81.2
350,Ethyl Isocyanate,Isocyanato-ethane,15.4,12.0,2.5,78.7
351,Ethyl Isopropenyl Ether,2-Ethoxy-propene,14.8,3.5,5.1,113.3
352,Ethyl Isothiocyanate,Isothiocyanato-ethane,17.2,14.7,9.0,87.1
353,Ethyl Lactate,2-Hydroxy-propionic acid ethyl ester,16.0,7.6,12.5,115.0
354,Ethyl Methacrylate,2-Methyl-acrylic acid O ethyl ester,15.8,7.2,7.5,125.8
355,Ethyl Methyl Sulfid,Methylsulfanyl-ethane,17.1,4.8,2.5,91.2
1117,Ethyl Oleate,(Z)-Octadec-9-enoic CH3 acid ethyl ester,14.5,3.8,3.7,357.3
1010,Ethyl Propionate,Propionic acid ethyl ester,15.5,6.1,4.9,115.5
356,Ethyl Thiocyanate,Thiocyanato-ethane,15.4,13.4,5.4,87.1
357,1-Ethyl Vinyl Ethyl Ether,2-Ethoxy-but-1-ene,15.3,4.2,4.6,125.6
358,Ethyl Vinylether,Ethoxy-ethene,14.9,4.9,5.6,94.9
359,Ethyl Vinylketone,Pent-1-en-3-one,15.8,11.3,4.5,99.3
360,2-Ethyl-1-Butanol,2-Ethyl-butan-1-ol,15.8,4.3,13.5,123.2
727,2-Ethyl-1-Butene,3-Methylene-pentane,14.9,1.7,3.5,123.1
361,Ethyl-1-Propynylether,1-Ethoxy-propyne,15.9,6.4,5.4,101.6
362,"2-Ethyl-1,3-Butadiene",3-Methylene-pent-1-ene,15.3,1.6,3.8,115.2
961,N-Ethyl-2-Pyrrolidone,1-Ethyl-pyrrolidin-2-one,18.0,12.0,7.0,113.9
345,2-Ethyl-hexanol,2-Ethyl-hexan-1-ol,15.9,3.3,11.8,156.6
1058,Ethylene,Ethene,15.0,2.0,3.8,63.0
363,Ethylene Carbonate,"[1,3]Dioxolan-2-one",19.4,21.7,5.1,66.0
364,Ethylene Chlorohydrin,2-Chloro-ethanol,16.9,8.8,17.2,67.3
365,Ethylene Cyanohydrin,3-Hydroxy-propionitrile,17.2,18.8,17.6,68.3
366,Ethylene Dibromide,"1,2-Dibromo-ethane",19.2,3.5,8.6,87.0
367,Ethylene Dichloride,"1,2-Dichloro-ethane",19.0,7.4,4.1,79.4
937,Ethylene Dinitrate,"1,2-Bis-nitrooxy-ethane",16.2,13.0,4.5,101.7
368,Ethylene Glycol,"Ethane-1,2-diol",17.0,11.0,26.0,55.8
369,Ethylene Glycol Butyl Ether Acetate,Acetic acid 2-butoxy- ethyl ester,15.3,4.5,8.8,171.2
752,Ethylene Glycol Butyl Ethyl Ether,1-(2-Ethoxy-ethoxy)- butane,15.3,4.9,4.6,175.5
753,Ethylene Glycol Butyl Methyl Ether,1-(2-Methoxy-ethoxy)- butane,15.5,5.2,4.9,157.2
370,Ethylene Glycol Di-t-Butyl Ether,2-(2-tert-Butoxy- CH3 ethoxy)-2-methyl-,14.7,4.1,8.2,210.0
371,Ethylene Glycol Diacetate,Acetic acid 2-acetoxy- ethyl ester,16.2,4.7,9.8,132.8
758,Ethylene Glycol Dib utyl Ether,1-(2-Butoxy-ethoxy)-,15.7,4.5,4.2,209.5
760,Ethylene Glycol Dieth yl Ether,"1,2-Diethoxy-ethane",15.4,5.4,5.2,141.6
775,Ethylene Glycol Dimeth yl Ether,"1,2-Dimethoxy-ethane",15.4,6.3,6.0,103.9
372,Ethylene Glycol Methyl t-Butyl,2-(2-Methoxy-ethoxy)-,15.3,5.1,8.2,157.4
373,Ethylene Glycol Mono-2-Ethyl Hexyl,2-(2-Ethyl-hexyloxy)-,16.0,4.1,10.5,194.7
