Repository: jtreeder/Materialism

File: data/datasets/hsp_polymers_5/polymers.csv (part 1 of 3)
name,name_input,cas_number,delta_d,delta_p,delta_h,radius,type,confidence,source_count,source,source_url,name_iupac,name_common,name_common_all,name_acronyms,subclass,product_url
Cellit BP-300,CELLIT BP-300,,16.6,12.0,6.7,10.2,Cellulosic Polymer,0.9,1,hsp_polymers_5,https://github.com/jtreeder/Materialism/blob/claude/hansen-solubility-planning-D5iok/data/datasets/hspip_polymers/raw/HSPiP_polymers.csv,Cellulose acetopropionate,cellulose acetopropionate,cellulose ester; CAP,,CAP,
Cellidora A,CELLIDORA A,,18.2,12.4,10.8,7.4,Cellulosic Polymer,0.9,1,hsp_polymers_5,https://github.com/jtreeder/Materialism/blob/claude/hansen-solubility-planning-D5iok/data/datasets/hspip_polymers/raw/HSPiP_polymers.csv,Cellulose acetate butyrate,cellulose acetate butyrate,CAB; cellulose ester,,CAB,
Ethocel HE10,ETHOCEL HE10,,17.9,4.3,3.9,5.9,Cellulosic Polymer,0.9,1,hsp_polymers_5,https://github.com/jtreeder/Materialism/blob/claude/hansen-solubility-planning-D5iok/data/datasets/hspip_polymers/raw/HSPiP_polymers.csv,Ethyl cellulose,ethyl cellulose,EC; ethylcellulose,,Ethyl cellulose,
Ethocel STD 20,ETHOCEL STD 20,,20.1,6.9,5.9,9.9,Cellulosic Polymer,0.9,1,hsp_polymers_5,https://github.com/jtreeder/Materialism/blob/claude/hansen-solubility-planning-D5iok/data/datasets/hspip_polymers/raw/HSPiP_polymers.csv,Ethyl cellulose,ethyl cellulose,EC; ethylcellulose,,Ethyl cellulose,
Araldite DY O25,ARALDITE DY O25,,14.0,7.4,9.4,13.7,Epoxy Resin,0.9,1,hsp_polymers_5,https://github.com/jtreeder/Materialism/blob/claude/hansen-solubility-planning-D5iok/data/datasets/hspip_polymers/raw/HSPiP_polymers.csv,Diglycidyl ether of polypropylene glycol,flexible epoxy diluent,reactive epoxy diluent,EP,Flexible epoxy,
EPIKOTE 828,EPIKOTE 828,,23.1,14.6,5.0,20.5,Epoxy Resin,0.9,1,hsp_polymers_5,https://github.com/jtreeder/Materialism/blob/claude/hansen-solubility-planning-D5iok/data/datasets/hspip_polymers/raw/HSPiP_polymers.csv,Bisphenol A diglycidyl ether,DGEBA epoxy resin,DGEBA; bisphenol-A epoxy; liquid epoxy resin,EP,DGEBA epoxy,
EPIKOTE 1001,EPIKOTE 1001,,20.0,10.32,10.11,10.02,Epoxy Resin,0.9,1,hsp_polymers_5,https://github.com/jtreeder/Materialism/blob/claude/hansen-solubility-planning-D5iok/data/datasets/hspip_polymers/raw/HSPiP_polymers.csv,"Bisphenol A diglycidyl ether, MW ~1000",solid epoxy resin,BPA epoxy; DGEBA; solid epoxy,EP,BPA epoxy solid,
EPIKOTE 1004,EPIKOTE 1004,,17.4,10.5,9.0,7.9,Epoxy Resin,0.9,1,hsp_polymers_5,https://github.com/jtreeder/Materialism/blob/claude/hansen-solubility-planning-D5iok/data/datasets/hspip_polymers/raw/HSPiP_polymers.csv,"Bisphenol A diglycidyl ether, MW ~1600",solid epoxy resin,BPA epoxy; solid epoxy resin,EP,BPA epoxy solid,
EPIKOTE 1007,EPIKOTE 1007,,21.0,11.1,13.4,11.7,Epoxy Resin,0.9,1,hsp_polymers_5,https://github.com/jtreeder/Materialism/blob/claude/hansen-solubility-planning-D5iok/data/datasets/hspip_polymers/raw/HSPiP_polymers.csv,"Bisphenol A diglycidyl ether, MW ~2900",high-MW solid epoxy resin,DGEBA; solid epoxy,EP,BPA epoxy solid,
EPIKOTE 1009,EPIKOTE 1009,,19.3,9.37,10.95,8.26,Epoxy Resin,0.9,1,hsp_polymers_5,https://github.com/jtreeder/Materialism/blob/claude/hansen-solubility-planning-D5iok/data/datasets/hspip_polymers/raw/HSPiP_polymers.csv,"Bisphenol A diglycidyl ether, MW ~3750",high-MW solid epoxy resin,DGEBA; solid epoxy,EP,BPA epoxy solid,
PKHH,PKHH,,23.4,7.2,14.8,14.9,Epoxy Resin,0.9,1,hsp_polymers_5,https://github.com/jtreeder/Materialism/blob/claude/hansen-solubility-planning-D5iok/data/datasets/hspip_polymers/raw/HSPiP_polymers.csv,Poly(hydroxy ether of bisphenol A),phenoxy resin,phenoxy polymer; PKHH,PKHH,Phenoxy resin,https://pubchem.ncbi.nlm.nih.gov/compound/62790
Versamid 100,VERSAMID 100,,23.8,5.3,16.2,16.1,Polyamide,0.9,1,hsp_polymers_5,https://github.com/jtreeder/Materialism/blob/claude/hansen-solubility-planning-D5iok/data/datasets/hspip_polymers/raw/HSPiP_polymers.csv,Dimer acid-based polyamide,polyamide resin,dimer acid polyamide; reactive polyamide,PA,Dimer acid polyamide,
Versamid 115,VERSAMID 115,,20.3,6.6,14.1,9.6,Polyamide,0.9,1,hsp_polymers_5,https://github.com/jtreeder/Materialism/blob/claude/hansen-solubility-planning-D5iok/data/datasets/hspip_polymers/raw/HSPiP_polymers.csv,Dimer acid-based polyamide,polyamide resin,dimer acid polyamide; reactive polyamide,PA,Dimer acid polyamide,
Versamid 125,VERSAMID 125,,24.9,3.1,18.7,20.3,Polyamide,0.9,1,hsp_polymers_5,https://github.com/jtreeder/Materialism/blob/claude/hansen-solubility-planning-D5iok/data/datasets/hspip_polymers/raw/HSPiP_polymers.csv,Dimer acid-based polyamide,polyamide resin,dimer acid polyamide; reactive polyamide,PA,Dimer acid polyamide,
Versamid 140,VERSAMID 140,,26.9,2.4,18.5,24.0,Polyamide,0.9,1,hsp_polymers_5,https://github.com/jtreeder/Materialism/blob/claude/hansen-solubility-planning-D5iok/data/datasets/hspip_polymers/raw/HSPiP_polymers.csv,Dimer acid-based polyamide,polyamide resin,dimer acid polyamide; reactive polyamide,PA,Dimer acid polyamide,
Desmophen 651,DESMOPHEN 651,,17.7,10.6,11.6,9.5,Polyurethane,0.9,1,hsp_polymers_5,https://github.com/jtreeder/Materialism/blob/claude/hansen-solubility-planning-D5iok/data/datasets/hspip_polymers/raw/HSPiP_polymers.csv,Polyester polyol,polyurethane polyol,PU polyol; polyester polyol,PU,Polyester polyol,
Desmophen 800,DESMOPHEN 800,,19.1,12.2,9.9,8.0,Polyurethane,0.9,1,hsp_polymers_5,https://github.com/jtreeder/Materialism/blob/claude/hansen-solubility-planning-D5iok/data/datasets/hspip_polymers/raw/HSPiP_polymers.csv,Polyester polyol,polyurethane polyol,PU polyol; polyester polyol,PU,Polyester polyol,
Desmophen 850,DESMOPHEN 850,,21.54,14.94,12.28,16.78,Polyurethane,0.9,1,hsp_polymers_5,https://github.com/jtreeder/Materialism/blob/claude/hansen-solubility-planning-D5iok/data/datasets/hspip_polymers/raw/HSPiP_polymers.csv,Polyether polyol,polyurethane polyol,PU polyol; polyether polyol,PU,Polyether polyol,
Desmophen 1100,DESMOPHEN 1100,,16.0,13.1,9.2,11.4,Polyurethane,0.9,1,hsp_polymers_5,https://github.com/jtreeder/Materialism/blob/claude/hansen-solubility-planning-D5iok/data/datasets/hspip_polymers/raw/HSPiP_polymers.csv,Polyester polyol,polyurethane polyol,PU polyol; polyester polyol,PU,Polyester polyol,
Desmophen 1150,DESMOPHEN 1150,,20.6,7.8,11.6,13.1,Polyurethane,0.9,1,hsp_polymers_5,https://github.com/jtreeder/Materialism/blob/claude/hansen-solubility-planning-D5iok/data/datasets/hspip_polymers/raw/HSPiP_polymers.csv,Polycarbonate polyol,polycarbonate diol,polycarbonate polyol; PU polyol,PU,Polycarbonate polyol,
Desmophen 1200,DESMOPHEN 1200,,19.4,7.4,6.0,9.8,Polyurethane,0.9,1,hsp_polymers_5,https://github.com/jtreeder/Materialism/blob/claude/hansen-solubility-planning-D5iok/data/datasets/hspip_polymers/raw/HSPiP_polymers.csv,Polyester polyol,polyurethane polyol,PU polyol,PU,Polyester polyol,
Desmophen 1700,DESMOPHEN 1700,,17.9,9.6,5.9,8.2,Polyurethane,0.9,1,hsp_polymers_5,https://github.com/jtreeder/Materialism/blob/claude/hansen-solubility-planning-D5iok/data/datasets/hspip_polymers/raw/HSPiP_polymers.csv,"Polyester polyol, low viscosity",polyurethane polyol,PU polyol; polyester polyol,PU,Polyester polyol,
Desmolac 4200,DESMOLAC 4200,,18.7,9.6,9.9,8.2,Polyurethane,0.9,1,hsp_polymers_5,https://github.com/jtreeder/Materialism/blob/claude/hansen-solubility-planning-D5iok/data/datasets/hspip_polymers/raw/HSPiP_polymers.csv,Polyurethane lacquer resin,polyurethane lacquer resin,PU lacquer; two-component PU,PU,PU lacquer,
Macrynal SM 510N,MACRYNAL SM 510N,,19.9,8.1,6.0,9.8,Acrylic,0.9,1,hsp_polymers_5,https://github.com/jtreeder/Materialism/blob/claude/hansen-solubility-planning-D5iok/data/datasets/hspip_polymers/raw/HSPiP_polymers.csv,Hydroxy-functional acrylic resin,hydroxy acrylic resin,hydroxy acrylic; thermoset acrylic,,Hydroxy acrylic,
SUPER BECKACITE 1001,SUPER BECKACITE 1001,,23.26,6.55,8.35,19.85,Polyester & Alkyd,0.9,1,hsp_polymers_5,https://github.com/jtreeder/Materialism/blob/claude/hansen-solubility-planning-D5iok/data/datasets/hspip_polymers/raw/HSPiP_polymers.csv,Alkyd resin,alkyd resin,oil-modified alkyd,,Alkyd,
Phenodur 373U,PHENODUR 373U,,19.74,11.62,14.59,12.69,Amino Resin,0.9,1,hsp_polymers_5,https://github.com/jtreeder/Materialism/blob/claude/hansen-solubility-planning-D5iok/data/datasets/hspip_polymers/raw/HSPiP_polymers.csv,Phenol-modified melamine resin,amino resin,phenol-amino resin; Phenodur,,Phenol-amino resin,
PLIOLYTE S-100,PLIOLYTE S-100,,16.47,0.37,2.84,8.59,Elastomer,0.9,1,hsp_polymers_5,https://github.com/jtreeder/Materialism/blob/claude/hansen-solubility-planning-D5iok/data/datasets/hspip_polymers/raw/HSPiP_polymers.csv,Styrene-butadiene copolymer resin,SB resin,styrene-butadiene resin,,SB resin,
Piccopale 110,PICCOPALE 110,,17.55,1.19,3.6,6.55,Natural & Petroleum Resin,0.9,1,hsp_polymers_5,https://github.com/jtreeder/Materialism/blob/claude/hansen-solubility-planning-D5iok/data/datasets/hspip_polymers/raw/HSPiP_polymers.csv,Aliphatic C5 hydrocarbon resin,aliphatic hydrocarbon resin,C5 resin; aliphatic resin,,C5 HC resin,
Piccorone 450L,PICCORONE 450L,,19.42,5.48,5.77,9.62,Natural & Petroleum Resin,0.9,1,hsp_polymers_5,https://github.com/jtreeder/Materialism/blob/claude/hansen-solubility-planning-D5iok/data/datasets/hspip_polymers/raw/HSPiP_polymers.csv,Cyclopentadiene/aromatic hydrocarbon resin,C5/C9 resin,cyclopentadiene resin,,C5/C9 resin,
POLYSAR 5630,POLYSAR 5630,,17.55,3.35,2.7,6.55,Elastomer,0.9,1,hsp_polymers_5,https://github.com/jtreeder/Materialism/blob/claude/hansen-solubility-planning-D5iok/data/datasets/hspip_polymers/raw/HSPiP_polymers.csv,Poly(styrene-co-butadiene),styrene-butadiene rubber,SBR,,SBR,
Hycar 1052,HYCAR 1052,,18.62,8.78,4.17,9.627248,Elastomer,0.9,1,hsp_polymers_5,https://github.com/jtreeder/Materialism/blob/claude/hansen-solubility-planning-D5iok/data/datasets/hspip_polymers/raw/HSPiP_polymers.csv,Poly(acrylonitrile-co-butadiene),nitrile rubber,NBR; nitrile rubber,,NBR,
BUNA HULS B10,BUNA HULS B10,,17.53,2.25,3.42,6.55,Elastomer,0.9,1,hsp_polymers_5,https://github.com/jtreeder/Materialism/blob/claude/hansen-solubility-planning-D5iok/data/datasets/hspip_polymers/raw/HSPiP_polymers.csv,Poly(butadiene-co-styrene),SBR / butadiene rubber,SBR; synthetic rubber,,SBR,
LUTONAL IC/1203,LUTONAL IC/1203,,14.2,2.5,4.6,12.4,Vinyl Polymer,0.9,1,hsp_polymers_5,https://github.com/jtreeder/Materialism/blob/claude/hansen-solubility-planning-D5iok/data/datasets/hspip_polymers/raw/HSPiP_polymers.csv,Poly(isobutyl vinyl ether),polyvinyl isobutyl ether,PIB-VE; PVIBE,,Polyvinyl ether,
LUTANAL I60,LUTANAL I60,,16.9,2.5,4.0,7.2,Vinyl Polymer,0.9,1,hsp_polymers_5,https://github.com/jtreeder/Materialism/blob/claude/hansen-solubility-planning-D5iok/data/datasets/hspip_polymers/raw/HSPiP_polymers.csv,Poly(n-butyl vinyl ether),polyvinyl n-butyl ether,PnBVE; PVBE,,Polyvinyl ether,
POLYVINYLBUTYL ETHER,POLYVINYLBUTYL ETHER,,17.4,4.3,8.4,7.4,Vinyl Polymer,0.9,1,hsp_polymers_5,https://github.com/jtreeder/Materialism/blob/claude/hansen-solubility-planning-D5iok/data/datasets/hspip_polymers/raw/HSPiP_polymers.csv,Poly(butyl vinyl ether),polyvinyl butyl ether,PVBE,,Polyvinyl ether,
LIGNIN,LIGNIN,9005-53-2,20.17,14.61,15.04,11.66,Natural & Petroleum Resin,0.9,1,hsp_polymers_5,https://github.com/jtreeder/Materialism/blob/claude/hansen-solubility-planning-D5iok/data/datasets/hspip_polymers/raw/HSPiP_polymers.csv,Lignin,lignin,lignosulfonate; technical lignin,,Lignin,
MODAFLOW,MODAFLOW,,16.1,3.7,7.9,8.9,Acrylic,0.9,1,hsp_polymers_5,https://github.com/jtreeder/Materialism/blob/claude/hansen-solubility-planning-D5iok/data/datasets/hspip_polymers/raw/HSPiP_polymers.csv,Poly(2-ethylhexyl acrylate-co-ethyl acrylate),acrylic flow modifier,polyacrylate flow additive,,Flow modifier,
VIPLA KR,VIPLA KR (PVC),,18.4,6.6,8.0,3.0,Vinyl Polymer,0.9,1,hsp_polymers_5,https://github.com/jtreeder/Materialism/blob/claude/hansen-solubility-planning-D5iok/data/datasets/hspip_polymers/raw/HSPiP_polymers.csv,Poly(vinyl chloride),polyvinyl chloride,PVC,,PVC,
CERECLOR 70,CERECLOR 70,56509-64-9,20.0,8.3,6.8,9.8,Elastomer,0.9,1,hsp_polymers_5,https://github.com/jtreeder/Materialism/blob/claude/hansen-solubility-planning-D5iok/data/datasets/hspip_polymers/raw/HSPiP_polymers.csv,Chlorinated paraffin,chlorinated paraffin,chloroparaffin; CP70,,Chlorinated paraffin,
CHLOROPAR 40,CHLOROPAR 40,,17.0,7.6,7.9,11.9,Elastomer,0.9,1,hsp_polymers_5,https://github.com/jtreeder/Materialism/blob/claude/hansen-solubility-planning-D5iok/data/datasets/hspip_polymers/raw/HSPiP_polymers.csv,Chlorinated paraffin,chlorinated paraffin,chloroparaffin; CP40,,Chlorinated paraffin,
PERGUT S 5,PERGUT S 5,,17.4,9.5,3.8,10.0,Elastomer,0.9,1,hsp_polymers_5,https://github.com/jtreeder/Materialism/blob/claude/hansen-solubility-planning-D5iok/data/datasets/hspip_polymers/raw/HSPiP_polymers.csv,,PERGUT S 5,PERGUT S 5,,Chlorinated/Halogenated Rubber,
ALLOPREN R10,ALLOPREN R10,,17.4,4.3,3.9,6.1,Elastomer,0.9,1,hsp_polymers_5,https://github.com/jtreeder/Materialism/blob/claude/hansen-solubility-planning-D5iok/data/datasets/hspip_polymers/raw/HSPiP_polymers.csv,Chlorinated natural rubber,chlorinated rubber,CR; chlorinated rubber,,Chlorinated rubber,
PARLON P 10,PARLON P 10,,20.26,6.32,5.4,10.64,Elastomer,0.9,1,hsp_polymers_5,https://github.com/jtreeder/Materialism/blob/claude/hansen-solubility-planning-D5iok/data/datasets/hspip_polymers/raw/HSPiP_polymers.csv,Chlorinated rubber,chlorinated rubber,CR; chloroprene rubber,,Chlorinated rubber,
HYPALON 20,HYPALON 20,,18.1,3.4,4.9,3.6,Elastomer,0.9,1,hsp_polymers_5,https://github.com/jtreeder/Materialism/blob/claude/hansen-solubility-planning-D5iok/data/datasets/hspip_polymers/raw/HSPiP_polymers.csv,Chlorosulfonated polyethylene,chlorosulfonated PE,CSM; CSPE,,CSM,
HYPALON 30,HYPALON 30,,18.2,4.7,2.0,5.0,Elastomer,0.9,1,hsp_polymers_5,https://github.com/jtreeder/Materialism/blob/claude/hansen-solubility-planning-D5iok/data/datasets/hspip_polymers/raw/HSPiP_polymers.csv,Chlorosulfonated polyethylene,chlorosulfonated PE,CSM; CSPE,,CSM,
ALPEX,ALPEX,,19.9,0.0,0.0,9.4,Natural & Petroleum Resin,0.9,1,hsp_polymers_5,https://github.com/jtreeder/Materialism/blob/claude/hansen-solubility-planning-D5iok/data/datasets/hspip_polymers/raw/HSPiP_polymers.csv,Poly(ethylene-co-propylene),ethylene-propylene copolymer,EP copolymer; polyolefin wax,,EP copolymer,
1/2-sec.-NITRO CELLULOSE H 23,1/2-sec.-NITRO CELLULOSE  H 23,,15.41,14.73,8.84,11.46,Cellulosic Polymer,0.9,1,hsp_polymers_5,https://github.com/jtreeder/Materialism/blob/claude/hansen-solubility-planning-D5iok/data/datasets/hspip_polymers/raw/HSPiP_polymers.csv,"Cellulose nitrate, 1/2-second grade",nitrocellulose,NC; cellulose nitrate,,Nitrocellulose,
CELLOLYN 102,CELLOLYN 102,,21.73,0.94,8.53,15.75,Cellulosic Polymer,0.9,1,hsp_polymers_5,https://github.com/jtreeder/Materialism/blob/claude/hansen-solubility-planning-D5iok/data/datasets/hspip_polymers/raw/HSPiP_polymers.csv,Pentaerythritol ester of rosin modified with cellulose,rosin-modified cellulose ester,rosin ester,,Rosin ester,
Pentalyn 255,PENTALYN 255,,17.55,9.37,14.32,10.64,Natural & Petroleum Resin,0.9,1,hsp_polymers_5,https://github.com/jtreeder/Materialism/blob/claude/hansen-solubility-planning-D5iok/data/datasets/hspip_polymers/raw/HSPiP_polymers.csv,Glycerol ester of hydrogenated rosin,rosin ester,hydrogenated rosin ester; Pentalyn,,Rosin ester,
Pentalyn 830,PENTALYN 830,,20.03,5.81,10.93,11.66,Natural & Petroleum Resin,0.9,1,hsp_polymers_5,https://github.com/jtreeder/Materialism/blob/claude/hansen-solubility-planning-D5iok/data/datasets/hspip_polymers/raw/HSPiP_polymers.csv,,Pentalyn 830,Pentalyn 830,,,
ESTER GUM BL,ESTER GUM BL,,19.64,4.73,7.77,10.64,Cellulosic Polymer,0.9,1,hsp_polymers_5,https://github.com/jtreeder/Materialism/blob/claude/hansen-solubility-planning-D5iok/data/datasets/hspip_polymers/raw/HSPiP_polymers.csv,,ESTER GUM BL,ESTER GUM BL,,,
Versamid 961,VERSAMID 961,,18.9,9.6,11.1,6.2,Polyamide,0.9,1,hsp_polymers_5,https://github.com/jtreeder/Materialism/blob/claude/hansen-solubility-planning-D5iok/data/datasets/hspip_polymers/raw/HSPiP_polymers.csv,,Versamid 961,Versamid 961,PA,,
Versamid 965,VERSAMID 965,,20.15,6.04,12.9,9.207248,Polyamide,0.9,1,hsp_polymers_5,https://github.com/jtreeder/Materialism/blob/claude/hansen-solubility-planning-D5iok/data/datasets/hspip_polymers/raw/HSPiP_polymers.csv,,Versamid 965,Versamid 965,PA,,
Desmodur L,DESMODUR  L,,17.5,11.3,5.9,8.5,Polyurethane,0.9,1,hsp_polymers_5,https://github.com/jtreeder/Materialism/blob/claude/hansen-solubility-planning-D5iok/data/datasets/hspip_polymers/raw/HSPiP_polymers.csv,,Desmodur L,Desmodur L,PU,,
Desmodur N,DESMODUR N,28574-90-5,17.6,10.0,3.7,9.3,Polyurethane,0.9,1,hsp_polymers_5,https://github.com/jtreeder/Materialism/blob/claude/hansen-solubility-planning-D5iok/data/datasets/hspip_polymers/raw/HSPiP_polymers.csv,,Desmodur N,Desmodur N,PU,,
SUPRASEC F-5100,SUPRASEC F-5100,,19.7,12.9,12.8,11.4,Polyurethane,0.9,1,hsp_polymers_5,https://github.com/jtreeder/Materialism/blob/claude/hansen-solubility-planning-D5iok/data/datasets/hspip_polymers/raw/HSPiP_polymers.csv,,SUPRASEC F-5100,SUPRASEC F-5100,,,
Mowital B 30 H,MOWITAL B 30 H,,18.6,12.9,10.3,8.3,Vinyl Polymer,0.9,1,hsp_polymers_5,https://github.com/jtreeder/Materialism/blob/claude/hansen-solubility-planning-D5iok/data/datasets/hspip_polymers/raw/HSPiP_polymers.csv,Poly(vinyl butyral),polyvinyl butyral,PVB; Mowital,,PVB,
Mowital B 60 H,MOWITAL B 60 H,,20.2,11.2,13.3,11.2,Vinyl Polymer,0.9,1,hsp_polymers_5,https://github.com/jtreeder/Materialism/blob/claude/hansen-solubility-planning-D5iok/data/datasets/hspip_polymers/raw/HSPiP_polymers.csv,,Mowital B 60 H,Mowital B 60 H,,,
BUTV AR B 76,BUTV AR B 76,,18.6,4.36,13.03,10.64,Vinyl Polymer,0.9,1,hsp_polymers_5,https://github.com/jtreeder/Materialism/blob/claude/hansen-solubility-planning-D5iok/data/datasets/hspip_polymers/raw/HSPiP_polymers.csv,,BUTV AR B 76,BUTV AR B 76,,,
LUCITE 2042 PEMA,LUCITE 2042 PEMA,,17.6,9.66,3.97,10.64,Acrylic,0.9,1,hsp_polymers_5,https://github.com/jtreeder/Materialism/blob/claude/hansen-solubility-planning-D5iok/data/datasets/hspip_polymers/raw/HSPiP_polymers.csv,,LUCITE 2042 PEMA,LUCITE 2042 PEMA,,,
LUCITE 2044 PMMA,LUCITE 2044 PMMA,,16.2,6.8,5.7,9.1,Acrylic,0.9,1,hsp_polymers_5,https://github.com/jtreeder/Materialism/blob/claude/hansen-solubility-planning-D5iok/data/datasets/hspip_polymers/raw/HSPiP_polymers.csv,,LUCITE 2044 PMMA,LUCITE 2044 PMMA,,,
PLEXIGUM MB319,PLEXIGUM MB319,,18.6,10.8,4.1,11.5,Acrylic,0.9,1,hsp_polymers_5,https://github.com/jtreeder/Materialism/blob/claude/hansen-solubility-planning-D5iok/data/datasets/hspip_polymers/raw/HSPiP_polymers.csv,,PLEXIGUM MB319,PLEXIGUM MB319,,,
PLEXIGUM M527,PLEXIGUM M527,,18.4,9.4,6.5,10.7,Acrylic,0.9,1,hsp_polymers_5,https://github.com/jtreeder/Materialism/blob/claude/hansen-solubility-planning-D5iok/data/datasets/hspip_polymers/raw/HSPiP_polymers.csv,,PLEXIGUM M527,PLEXIGUM M527,,,
PMMA,PMMA,,18.64,10.52,7.51,8.59,Acrylic,0.9,1,hsp_polymers_5,https://github.com/jtreeder/Materialism/blob/claude/hansen-solubility-planning-D5iok/data/datasets/hspip_polymers/raw/HSPiP_polymers.csv,Poly(methyl methacrylate),acrylic glass,acrylic glass; acrylic; plexiglass; perspex,PMMA,,https://pubchem.ncbi.nlm.nih.gov/compound/6328
MOWILITH 50 PVAC,MOWILITH 50 PVAC,,20.93,11.27,9.66,13.71,Vinyl Polymer,0.9,1,hsp_polymers_5,https://github.com/jtreeder/Materialism/blob/claude/hansen-solubility-planning-D5iok/data/datasets/hspip_polymers/raw/HSPiP_polymers.csv,,MOWILITH 50 PVAC,MOWILITH 50 PVAC,,,
POLYSTYRENE LG,POLYSTYRENE LG,,22.28,5.75,4.3,12.68,Styrenic,0.9,1,hsp_polymers_5,https://github.com/jtreeder/Materialism/blob/claude/hansen-solubility-planning-D5iok/data/datasets/hspip_polymers/raw/HSPiP_polymers.csv,,POLYSTYRENE LG,POLYSTYRENE LG,,,
LAROFLEX MP 45,LAROFLEX MP 45,,18.4,8.4,5.8,9.0,Acrylic,0.9,1,hsp_polymers_5,https://github.com/jtreeder/Materialism/blob/claude/hansen-solubility-planning-D5iok/data/datasets/hspip_polymers/raw/HSPiP_polymers.csv,,LAROFLEX MP 45,LAROFLEX MP 45,,,
VILIT MB 30,VILIT MB 30,,20.0,8.3,6.7,9.4,Vinyl Polymer,0.9,1,hsp_polymers_5,https://github.com/jtreeder/Materialism/blob/claude/hansen-solubility-planning-D5iok/data/datasets/hspip_polymers/raw/HSPiP_polymers.csv,,VILIT MB 30,VILIT MB 30,,,
VILIT MC 31,VILIT MC 31,,20.0,8.3,6.7,9.4,Vinyl Polymer,0.9,1,hsp_polymers_5,https://github.com/jtreeder/Materialism/blob/claude/hansen-solubility-planning-D5iok/data/datasets/hspip_polymers/raw/HSPiP_polymers.csv,,VILIT MC 31,VILIT MC 31,,,
VILIT MC 39,VILIT MC 39,,18.4,7.6,6.7,6.8,Vinyl Polymer,0.9,1,hsp_polymers_5,https://github.com/jtreeder/Materialism/blob/claude/hansen-solubility-planning-D5iok/data/datasets/hspip_polymers/raw/HSPiP_polymers.csv,,VILIT MC 39,VILIT MC 39,,,
VINYLITE VAGD,VINYLITE VAGD,,17.1,10.4,6.5,7.5,Vinyl Polymer,0.9,1,hsp_polymers_5,https://github.com/jtreeder/Materialism/blob/claude/hansen-solubility-planning-D5iok/data/datasets/hspip_polymers/raw/HSPiP_polymers.csv,,VINYLITE VAGD,VINYLITE VAGD,,,
VINYLITE VAGH,VINYLITE VAGH,,16.5,10.9,6.4,7.7,Vinyl Polymer,0.9,1,hsp_polymers_5,https://github.com/jtreeder/Materialism/blob/claude/hansen-solubility-planning-D5iok/data/datasets/hspip_polymers/raw/HSPiP_polymers.csv,,VINYLITE VAGH,VINYLITE VAGH,,,
VINYLITE VMCA,VINYLITE VMCA,,17.7,11.1,6.9,8.7,Vinyl Polymer,0.9,1,hsp_polymers_5,https://github.com/jtreeder/Materialism/blob/claude/hansen-solubility-planning-D5iok/data/datasets/hspip_polymers/raw/HSPiP_polymers.csv,,VINYLITE VMCA,VINYLITE VMCA,,,
VINYLITE VMCC,VINYLITE VMCC,,17.6,11.1,6.8,8.8,Vinyl Polymer,0.9,1,hsp_polymers_5,https://github.com/jtreeder/Materialism/blob/claude/hansen-solubility-planning-D5iok/data/datasets/hspip_polymers/raw/HSPiP_polymers.csv,,VINYLITE VMCC,VINYLITE VMCC,,,
VINYLITE VMCH,VINYLITE VMCH,,17.6,11.1,6.4,8.6,Vinyl Polymer,0.9,1,hsp_polymers_5,https://github.com/jtreeder/Materialism/blob/claude/hansen-solubility-planning-D5iok/data/datasets/hspip_polymers/raw/HSPiP_polymers.csv,,VINYLITE VMCH,VINYLITE VMCH,,,
VINYLITE VYHH,VINYLITE VYHH,,17.4,10.2,5.9,7.8,Vinyl Polymer,0.9,1,hsp_polymers_5,https://github.com/jtreeder/Materialism/blob/claude/hansen-solubility-planning-D5iok/data/datasets/hspip_polymers/raw/HSPiP_polymers.csv,,VINYLITE VYHH,VINYLITE VYHH,,,
VINYLITE VYLF,VINYLITE VYLF,,18.1,10.3,4.2,8.3,Vinyl Polymer,0.9,1,hsp_polymers_5,https://github.com/jtreeder/Materialism/blob/claude/hansen-solubility-planning-D5iok/data/datasets/hspip_polymers/raw/HSPiP_polymers.csv,,VINYLITE VYLF,VINYLITE VYLF,,,
Alftalat AC 366,ALFTALAT AC 366,,18.6,10.0,5.0,10.4,Polyester & Alkyd,0.9,1,hsp_polymers_5,https://github.com/jtreeder/Materialism/blob/claude/hansen-solubility-planning-D5iok/data/datasets/hspip_polymers/raw/HSPiP_polymers.csv,,Alftalat AC 366,Alftalat AC 366,,,
Alftalat AM 756,ALFTALAT AM 756,,23.0,2.2,4.2,16.9,Polyester & Alkyd,0.9,1,hsp_polymers_5,https://github.com/jtreeder/Materialism/blob/claude/hansen-solubility-planning-D5iok/data/datasets/hspip_polymers/raw/HSPiP_polymers.csv,,Alftalat AM 756,Alftalat AM 756,,,
Alftalat AN 896,ALFTALAT AN 896,,22.9,15.2,7.6,18.1,Polyester & Alkyd,0.9,1,hsp_polymers_5,https://github.com/jtreeder/Materialism/blob/claude/hansen-solubility-planning-D5iok/data/datasets/hspip_polymers/raw/HSPiP_polymers.csv,,Alftalat AN 896,Alftalat AN 896,,,
Alftalat AN 950,ALFTALAT AN 950,,22.6,13.8,8.1,17.1,Polyester & Alkyd,0.9,1,hsp_polymers_5,https://github.com/jtreeder/Materialism/blob/claude/hansen-solubility-planning-D5iok/data/datasets/hspip_polymers/raw/HSPiP_polymers.csv,,Alftalat AN 950,Alftalat AN 950,,,
Alftalat AT 316,ALFTALAT AT 316,,20.5,9.3,9.1,12.4,Polyester & Alkyd,0.9,1,hsp_polymers_5,https://github.com/jtreeder/Materialism/blob/claude/hansen-solubility-planning-D5iok/data/datasets/hspip_polymers/raw/HSPiP_polymers.csv,,Alftalat AT 316,Alftalat AT 316,,,
Alftalat AT 576,ALFTALAT AT 576,,19.2,5.3,6.3,11.9,Polyester & Alkyd,0.9,1,hsp_polymers_5,https://github.com/jtreeder/Materialism/blob/claude/hansen-solubility-planning-D5iok/data/datasets/hspip_polymers/raw/HSPiP_polymers.csv,,Alftalat AT 576,Alftalat AT 576,,,
Alkydal F 261 HS,ALKYDAL F 261 HS,,23.6,1.0,7.6,19.0,Polyester & Alkyd,0.9,1,hsp_polymers_5,https://github.com/jtreeder/Materialism/blob/claude/hansen-solubility-planning-D5iok/data/datasets/hspip_polymers/raw/HSPiP_polymers.csv,,Alkydal F 261 HS,Alkydal F 261 HS,,,
Alkydal F 41,ALKYDAL F 41,,20.6,4.6,5.5,12.6,Polyester & Alkyd,0.9,1,hsp_polymers_5,https://github.com/jtreeder/Materialism/blob/claude/hansen-solubility-planning-D5iok/data/datasets/hspip_polymers/raw/HSPiP_polymers.csv,,Alkydal F 41,Alkydal F 41,,,
DUROFTAL T 354,DUROFTAL T 354,,17.3,4.2,7.9,9.3,Polyester & Alkyd,0.9,1,hsp_polymers_5,https://github.com/jtreeder/Materialism/blob/claude/hansen-solubility-planning-D5iok/data/datasets/hspip_polymers/raw/HSPiP_polymers.csv,,DUROFTAL T 354,DUROFTAL T 354,,Alkyd,
DYNAPOL L 812,DYNAPOL L 812,,22.6,13.1,5.8,16.807248,Polyester & Alkyd,0.9,1,hsp_polymers_5,https://github.com/jtreeder/Materialism/blob/claude/hansen-solubility-planning-D5iok/data/datasets/hspip_polymers/raw/HSPiP_polymers.csv,,DYNAPOL L 812,DYNAPOL L 812,,,
DYNAPOL L 850,DYNAPOL L 850,,20.0,6.2,7.0,9.5,Polyester & Alkyd,0.9,1,hsp_polymers_5,https://github.com/jtreeder/Materialism/blob/claude/hansen-solubility-planning-D5iok/data/datasets/hspip_polymers/raw/HSPiP_polymers.csv,,DYNAPOL L 850,DYNAPOL L 850,,,
PLEXAL C-34,PLEXAL C-34,,18.5,9.21,4.91,10.64,Polyester & Alkyd,0.9,1,hsp_polymers_5,https://github.com/jtreeder/Materialism/blob/claude/hansen-solubility-planning-D5iok/data/datasets/hspip_polymers/raw/HSPiP_polymers.csv,,PLEXAL C-34,PLEXAL C-34,,Alkyd,
SOALKYD 1935-EGAX,SOALKYD 1935-EGAX,,18.0,11.6,8.5,9.0,Polyester & Alkyd,0.9,1,hsp_polymers_5,https://github.com/jtreeder/Materialism/blob/claude/hansen-solubility-planning-D5iok/data/datasets/hspip_polymers/raw/HSPiP_polymers.csv,,SOALKYD 1935-EGAX,SOALKYD 1935-EGAX,,Alkyd,
VESTURIT BL 908,VESTURIT BL 908,,18.8,12.0,6.0,11.5,Polyester & Alkyd,0.9,1,hsp_polymers_5,https://github.com/jtreeder/Materialism/blob/claude/hansen-solubility-planning-D5iok/data/datasets/hspip_polymers/raw/HSPiP_polymers.csv,,VESTURIT BL 908,VESTURIT BL 908,,Alkyd,
VESTURIT BL 915,VESTURIT BL 915,,17.7,13.0,7.6,11.5,Polyester & Alkyd,0.9,1,hsp_polymers_5,https://github.com/jtreeder/Materialism/blob/claude/hansen-solubility-planning-D5iok/data/datasets/hspip_polymers/raw/HSPiP_polymers.csv,,VESTURIT BL 915,VESTURIT BL 915,,Alkyd,
BE 370,BE 370,,20.7,6.1,12.7,14.8,Epoxy Resin,0.9,1,hsp_polymers_5,https://github.com/jtreeder/Materialism/blob/claude/hansen-solubility-planning-D5iok/data/datasets/hspip_polymers/raw/HSPiP_polymers.csv,,BE 370,BE 370,,,
Cymel 300,CYMEL 300,,19.35,12.83,12.87,9.82,Amino Resin,0.9,1,hsp_polymers_5,https://github.com/jtreeder/Materialism/blob/claude/hansen-solubility-planning-D5iok/data/datasets/hspip_polymers/raw/HSPiP_polymers.csv,,Cymel 300,Cymel 300,,,
Cymel 325,CYMEL 325,,25.5,15.2,9.5,22.2,Amino Resin,0.9,1,hsp_polymers_5,https://github.com/jtreeder/Materialism/blob/claude/hansen-solubility-planning-D5iok/data/datasets/hspip_polymers/raw/HSPiP_polymers.csv,,Cymel 325,Cymel 325,,,
DYNOMIN MM 9,DYNOMIN MM 9,,18.8,14.0,12.3,10.5,Amino Resin,0.9,1,hsp_polymers_5,https://github.com/jtreeder/Materialism/blob/claude/hansen-solubility-planning-D5iok/data/datasets/hspip_polymers/raw/HSPiP_polymers.csv,,DYNOMIN MM 9,DYNOMIN MM 9,,,
DYNOMIN UM 15,DYNOMIN UM 15,,19.9,15.8,13.4,11.7,Amino Resin,0.9,1,hsp_polymers_5,https://github.com/jtreeder/Materialism/blob/claude/hansen-solubility-planning-D5iok/data/datasets/hspip_polymers/raw/HSPiP_polymers.csv,,DYNOMIN UM 15,DYNOMIN UM 15,,,
SOAMIN M 60,SOAMIN M 60,,15.9,8.1,6.5,10.6,Amino Resin,0.9,1,hsp_polymers_5,https://github.com/jtreeder/Materialism/blob/claude/hansen-solubility-planning-D5iok/data/datasets/hspip_polymers/raw/HSPiP_polymers.csv,,SOAMIN M 60,SOAMIN M 60,,,
SYNRESIN A 560,SYNRESIN A 560,,22.1,5.0,11.3,15.5,Polyester & Alkyd,0.9,1,hsp_polymers_5,https://github.com/jtreeder/Materialism/blob/claude/hansen-solubility-planning-D5iok/data/datasets/hspip_polymers/raw/HSPiP_polymers.csv,,SYNRESIN A 560,SYNRESIN A 560,,Alkyd,
PLASTOPAL H,PLASTOPAL H,,20.81,8.29,14.96,12.69,Amino Resin,0.9,1,hsp_polymers_5,https://github.com/jtreeder/Materialism/blob/claude/hansen-solubility-planning-D5iok/data/datasets/hspip_polymers/raw/HSPiP_polymers.csv,,PLASTOPAL H,PLASTOPAL H,,,
UFORMITE MX-61,UFORMITE MX-61,,22.7,2.8,5.4,16.2,Amino Resin,0.9,1,hsp_polymers_5,https://github.com/jtreeder/Materialism/blob/claude/hansen-solubility-planning-D5iok/data/datasets/hspip_polymers/raw/HSPiP_polymers.csv,,UFORMITE MX-61,UFORMITE MX-61,,,
URACRON 15,URACRON 15,,19.2,7.7,5.7,10.6,Amino Resin,0.9,1,hsp_polymers_5,https://github.com/jtreeder/Materialism/blob/claude/hansen-solubility-planning-D5iok/data/datasets/hspip_polymers/raw/HSPiP_polymers.csv,,URACRON 15,URACRON 15,,,
Paraloid P 400,PARALOID P 400,,19.2,9.6,9.3,12.2,Acrylic,0.9,1,hsp_polymers_5,https://github.com/jtreeder/Materialism/blob/claude/hansen-solubility-planning-D5iok/data/datasets/hspip_polymers/raw/HSPiP_polymers.csv,,Paraloid P 400,Paraloid P 400,,,
Paraloid P 410,PARALOID P 410,,19.6,9.1,6.8,12.2,Acrylic,0.9,1,hsp_polymers_5,https://github.com/jtreeder/Materialism/blob/claude/hansen-solubility-planning-D5iok/data/datasets/hspip_polymers/raw/HSPiP_polymers.csv,,Paraloid P 410,Paraloid P 410,,,
Paraloid EXPER. RES. QR 954,PARALOID EXPER. RES. QR 954,,18.4,9.8,10.0,12.4,Acrylic,0.9,1,hsp_polymers_5,https://github.com/jtreeder/Materialism/blob/claude/hansen-solubility-planning-D5iok/data/datasets/hspip_polymers/raw/HSPiP_polymers.csv,,Paraloid EXPER. RES. QR 954,Paraloid EXPER. RES. QR 954,,,
BAYSILON UD 125,BAYSILON UD 125,,19.4,9.9,10.1,6.9,Elastomer,0.9,1,hsp_polymers_5,https://github.com/jtreeder/Materialism/blob/claude/hansen-solubility-planning-D5iok/data/datasets/hspip_polymers/raw/HSPiP_polymers.csv,,BAYSILON UD 125,BAYSILON UD 125,,Silicone,
TEFLON,TEFLON (SL2-),,17.1,8.1,1.3,4.7,Fluoropolymer,0.9,1,hsp_polymers_5,https://github.com/jtreeder/Materialism/blob/claude/hansen-solubility-planning-D5iok/data/datasets/hspip_polymers/raw/HSPiP_polymers.csv,,TEFLON,SL2-,,,
DOW EPOXY NOVOLAC 438,DOW EPOXY NOVOLAC 438,,20.3,15.4,5.3,15.1,Epoxy Resin,0.9,1,hsp_polymers_5,https://github.com/jtreeder/Materialism/blob/claude/hansen-solubility-planning-D5iok/data/datasets/hspip_polymers/raw/HSPiP_polymers.csv,,DOW EPOXY NOVOLAC 438,DOW EPOXY NOVOLAC 438,,,
DOW EPOXY NOVOLAC 444,DOW EPOXY NOVOLAC 444,,19.5,11.6,9.3,10.0,Epoxy Resin,0.9,1,hsp_polymers_5,https://github.com/jtreeder/Materialism/blob/claude/hansen-solubility-planning-D5iok/data/datasets/hspip_polymers/raw/HSPiP_polymers.csv,,DOW EPOXY NOVOLAC 444,DOW EPOXY NOVOLAC 444,,,
ZINK SILICATE - CHEMICAL RES.,ZINK SILICATE - CHEMICAL RES.,,23.5,17.5,16.8,15.6,Biological & Other,0.9,1,hsp_polymers_5,https://github.com/jtreeder/Materialism/blob/claude/hansen-solubility-planning-D5iok/data/datasets/hspip_polymers/raw/HSPiP_polymers.csv,,ZINK SILICATE - CHEMICAL RES.,ZINK SILICATE - CHEMICAL RES.,,Inorganic,
2-COMP EPOXY CHEMICAL RES.,2-COMP EPOXY CHEMICAL RES.,,18.4,9.4,10.1,7.0,Epoxy Resin,0.9,1,hsp_polymers_5,https://github.com/jtreeder/Materialism/blob/claude/hansen-solubility-planning-D5iok/data/datasets/hspip_polymers/raw/HSPiP_polymers.csv,,2-COMP EPOXY CHEMICAL RES.,2-COMP EPOXY CHEMICAL RES.,,,
POLYVINYLIDINE FLUORIDE SOL.,POLYVINYLIDINE FLUORIDE SOL.,,17.0,12.1,10.2,4.1,Vinyl Polymer,0.9,1,hsp_polymers_5,https://github.com/jtreeder/Materialism/blob/claude/hansen-solubility-planning-D5iok/data/datasets/hspip_polymers/raw/HSPiP_polymers.csv,,POLYVINYLIDINE FLUORIDE SOL.,POLYVINYLIDINE FLUORIDE SOL.,,,
COAL TAR PITCH SOL.,COAL TAR PITCH SOL.,,18.7,7.5,8.9,5.8,Natural & Petroleum Resin,0.9,1,hsp_polymers_5,https://github.com/jtreeder/Materialism/blob/claude/hansen-solubility-planning-D5iok/data/datasets/hspip_polymers/raw/HSPiP_polymers.csv,,COAL TAR PITCH SOL.,COAL TAR PITCH SOL.,,,
NITRILE 20 MIN,NITRILE 20 MIN,,17.5,7.3,6.5,5.1,Elastomer,0.9,1,hsp_polymers_5,https://github.com/jtreeder/Materialism/blob/claude/hansen-solubility-planning-D5iok/data/datasets/hspip_polymers/raw/HSPiP_polymers.csv,,NITRILE 20 MIN,NITRILE 20 MIN,,NBR,
NITRILE 1 HR,NITRILE 1 HR,,16.6,9.1,4.4,10.0,Elastomer,0.9,1,hsp_polymers_5,https://github.com/jtreeder/Materialism/blob/claude/hansen-solubility-planning-D5iok/data/datasets/hspip_polymers/raw/HSPiP_polymers.csv,,NITRILE 1 HR,NITRILE 1 HR,,NBR,
NITRILE 4 HR,NITRILE 4 HR,,19.0,12.6,3.8,13.3,Elastomer,0.9,1,hsp_polymers_5,https://github.com/jtreeder/Materialism/blob/claude/hansen-solubility-planning-D5iok/data/datasets/hspip_polymers/raw/HSPiP_polymers.csv,,NITRILE 4 HR,NITRILE 4 HR,,NBR,
BUTYL 20 MIN,BUTYL 20 MIN,,16.5,1.0,5.1,5.0,Elastomer,0.9,1,hsp_polymers_5,https://github.com/jtreeder/Materialism/blob/claude/hansen-solubility-planning-D5iok/data/datasets/hspip_polymers/raw/HSPiP_polymers.csv,,BUTYL 20 MIN,BUTYL 20 MIN,,Butyl Rubber,
BUTYL 4 HR (2),BUTYL  4 HR (2),,17.6,2.1,2.1,7.0,Elastomer,0.9,1,hsp_polymers_5,https://github.com/jtreeder/Materialism/blob/claude/hansen-solubility-planning-D5iok/data/datasets/hspip_polymers/raw/HSPiP_polymers.csv,,BUTYL 4 HR (2),BUTYL 4 HR (2),,Butyl Rubber,
NATURAL RUBBER 20 MIN,NATURAL RUBBER 20 MIN,,14.5,7.3,4.5,11.0,Elastomer,0.9,1,hsp_polymers_5,https://github.com/jtreeder/Materialism/blob/claude/hansen-solubility-planning-D5iok/data/datasets/hspip_polymers/raw/HSPiP_polymers.csv,"Polyisoprene, natural",natural rubber,NR; natural rubber; gum rubber,,Natural rubber,
NATURAL RUBBER 1 HR,NATURAL RUBBER 1 HR,,15.6,3.4,9.1,14.0,Elastomer,0.9,1,hsp_polymers_5,https://github.com/jtreeder/Materialism/blob/claude/hansen-solubility-planning-D5iok/data/datasets/hspip_polymers/raw/HSPiP_polymers.csv,"Polyisoprene, natural",natural rubber,NR; natural rubber; gum rubber,,Natural rubber,
NATURAL RUBBER 4 HR,NATURAL RUBBER 4 HR,,19.4,13.2,7.7,19.0,Elastomer,0.9,1,hsp_polymers_5,https://github.com/jtreeder/Materialism/blob/claude/hansen-solubility-planning-D5iok/data/datasets/hspip_polymers/raw/HSPiP_polymers.csv,"Polyisoprene, natural",natural rubber,NR; natural rubber; gum rubber,,Natural rubber,
PVC 20 MIN,PVC 20 MIN,,16.1,7.1,5.9,9.3,Vinyl Polymer,0.9,1,hsp_polymers_5,https://github.com/jtreeder/Materialism/blob/claude/hansen-solubility-planning-D5iok/data/datasets/hspip_polymers/raw/HSPiP_polymers.csv,,PVC 20 MIN,PVC 20 MIN,,,
PVC 1 HR,PVC 1 HR,,14.9,11.1,3.8,13.2,Vinyl Polymer,0.9,1,hsp_polymers_5,https://github.com/jtreeder/Materialism/blob/claude/hansen-solubility-planning-D5iok/data/datasets/hspip_polymers/raw/HSPiP_polymers.csv,,PVC 1 HR,PVC 1 HR,,,
PVC 4 HR,PVC 4 HR,,24.4,4.9,9.9,22.707248,Vinyl Polymer,0.9,1,hsp_polymers_5,https://github.com/jtreeder/Materialism/blob/claude/hansen-solubility-planning-D5iok/data/datasets/hspip_polymers/raw/HSPiP_polymers.csv,,PVC 4 HR,PVC 4 HR,,,
POLYVINYLALCOHOL 20 MIN,POLYVINYLALCOHOL 20 MIN,,11.2,12.4,13.0,12.1,Vinyl Polymer,0.9,1,hsp_polymers_5,https://github.com/jtreeder/Materialism/blob/claude/hansen-solubility-planning-D5iok/data/datasets/hspip_polymers/raw/HSPiP_polymers.csv,,POLYVINYLALCOHOL 20 MIN,POLYVINYLALCOHOL 20 MIN,,,
POLYVINYLALCOHOL 1 HR,POLYVINYLALCOHOL 1 HR,,15.3,13.2,13.5,8.8,Vinyl Polymer,0.9,1,hsp_polymers_5,https://github.com/jtreeder/Materialism/blob/claude/hansen-solubility-planning-D5iok/data/datasets/hspip_polymers/raw/HSPiP_polymers.csv,,POLYVINYLALCOHOL 1 HR,POLYVINYLALCOHOL 1 HR,,,
POLYVINYLALCOHOL 4 HR,POLYVINYLALCOHOL 4 HR,,17.2,13.6,15.4,10.9,Vinyl Polymer,0.9,1,hsp_polymers_5,https://github.com/jtreeder/Materialism/blob/claude/hansen-solubility-planning-D5iok/data/datasets/hspip_polymers/raw/HSPiP_polymers.csv,,POLYVINYLALCOHOL 4 HR,POLYVINYLALCOHOL 4 HR,,,
POLYETHYLENE 20 MIN,POLYETHYLENE 20 MIN,,16.9,3.3,4.1,8.1,Polyolefin,0.9,1,hsp_polymers_5,https://github.com/jtreeder/Materialism/blob/claude/hansen-solubility-planning-D5iok/data/datasets/hspip_polymers/raw/HSPiP_polymers.csv,,POLYETHYLENE 20 MIN,POLYETHYLENE 20 MIN,,,
POLYETHYLENE 1 HR,POLYETHYLENE 1 HR,,17.1,3.1,5.2,8.2,Polyolefin,0.9,1,hsp_polymers_5,https://github.com/jtreeder/Materialism/blob/claude/hansen-solubility-planning-D5iok/data/datasets/hspip_polymers/raw/HSPiP_polymers.csv,,POLYETHYLENE 1 HR,POLYETHYLENE 1 HR,,,
POLYETHYLENE 4 HR,POLYETHYLENE 4 HR,,24.1,14.9,0.3,24.3,Polyolefin,0.9,1,hsp_polymers_5,https://github.com/jtreeder/Materialism/blob/claude/hansen-solubility-planning-D5iok/data/datasets/hspip_polymers/raw/HSPiP_polymers.csv,,POLYETHYLENE 4 HR,POLYETHYLENE 4 HR,,,
VITON 20 MIN,VITON 20 MIN,,10.9,14.5,3.1,14.1,Fluoropolymer,0.9,1,hsp_polymers_5,https://github.com/jtreeder/Materialism/blob/claude/hansen-solubility-planning-D5iok/data/datasets/hspip_polymers/raw/HSPiP_polymers.csv,,VITON 20 MIN,VITON 20 MIN,,,
VITON 1 HR,VITON 1 HR,,16.5,8.1,8.3,6.6,Fluoropolymer,0.9,1,hsp_polymers_5,https://github.com/jtreeder/Materialism/blob/claude/hansen-solubility-planning-D5iok/data/datasets/hspip_polymers/raw/HSPiP_polymers.csv,,VITON 1 HR,VITON 1 HR,,,
VITON 4 HR,VITON 4 HR,,13.6,15.4,8.6,14.4,Fluoropolymer,0.9,1,hsp_polymers_5,https://github.com/jtreeder/Materialism/blob/claude/hansen-solubility-planning-D5iok/data/datasets/hspip_polymers/raw/HSPiP_polymers.csv,,VITON 4 HR,VITON 4 HR,,,
NEOPRENE 20 MIN,NEOPRENE 20 MIN,,17.6,2.5,5.9,6.2,Elastomer,0.9,1,hsp_polymers_5,https://github.com/jtreeder/Materialism/blob/claude/hansen-solubility-planning-D5iok/data/datasets/hspip_polymers/raw/HSPiP_polymers.csv,Polychloroprene,neoprene,CR; polychloroprene; chloroprene rubber,,Neoprene,
NEOPRENE 1 HR,NEOPRENE 1 HR,,19.0,8.0,0.0,13.2,Elastomer,0.9,1,hsp_polymers_5,https://github.com/jtreeder/Materialism/blob/claude/hansen-solubility-planning-D5iok/data/datasets/hspip_polymers/raw/HSPiP_polymers.csv,Polychloroprene,neoprene,CR; polychloroprene; chloroprene rubber,,Neoprene,
NEOPRENE 4 HR,NEOPRENE 4 HR,,14.6,13.9,2.3,15.9,Elastomer,0.9,1,hsp_polymers_5,https://github.com/jtreeder/Materialism/blob/claude/hansen-solubility-planning-D5iok/data/datasets/hspip_polymers/raw/HSPiP_polymers.csv,Polychloroprene,neoprene,CR; polychloroprene; chloroprene rubber,,Neoprene,
CH 5100 3 HR,CH 5100 3 HR,,16.6,5.4,4.0,3.8,Elastomer,0.9,1,hsp_polymers_5,https://github.com/jtreeder/Materialism/blob/claude/hansen-solubility-planning-D5iok/data/datasets/hspip_polymers/raw/HSPiP_polymers.csv,,CH 5100 3 HR,CH 5100 3 HR,,,
CH 5200 3 HR,CH 5200 3 HR,,16.6,6.0,4.8,3.7,Elastomer,0.9,1,hsp_polymers_5,https://github.com/jtreeder/Materialism/blob/claude/hansen-solubility-planning-D5iok/data/datasets/hspip_polymers/raw/HSPiP_polymers.csv,,CH 5200 3 HR,CH 5200 3 HR,,,
PVDC (110C) SOLUBILITY,PVDC (110C) SOLUBILITY,,17.6,9.1,7.8,3.9,Vinyl Polymer,0.9,1,hsp_polymers_5,https://github.com/jtreeder/Materialism/blob/claude/hansen-solubility-planning-D5iok/data/datasets/hspip_polymers/raw/HSPiP_polymers.csv,,PVDC (110C) SOLUBILITY,PVDC (110C) SOLUBILITY,,,
PVDC (130C) SOLUBILITY,PVDC (130C) SOLUBILITY,,20.4,10.0,10.2,7.6,Vinyl Polymer,0.9,1,hsp_polymers_5,https://github.com/jtreeder/Materialism/blob/claude/hansen-solubility-planning-D5iok/data/datasets/hspip_polymers/raw/HSPiP_polymers.csv,,PVDC (130C) SOLUBILITY,PVDC (130C) SOLUBILITY,,,
PES L C=1,PES L C=1,,18.7,10.5,7.6,9.1,Polysulfone / PES / PPS,0.9,1,hsp_polymers_5,https://github.com/jtreeder/Materialism/blob/claude/hansen-solubility-planning-D5iok/data/datasets/hspip_polymers/raw/HSPiP_polymers.csv,,PES L C=1,PES L C=1,,,
PES L B + C =1,PES L B + C =1,,17.7,9.7,6.4,9.3,Polysulfone / PES / PPS,0.9,1,hsp_polymers_5,https://github.com/jtreeder/Materialism/blob/claude/hansen-solubility-planning-D5iok/data/datasets/hspip_polymers/raw/HSPiP_polymers.csv,,PES L B + C =1,PES L B + C =1,,,
PPS CR 93°C,PPS CR 93°C,,18.8,4.8,6.8,2.8,Polysulfone / PES / PPS,0.9,1,hsp_polymers_5,https://github.com/jtreeder/Materialism/blob/claude/hansen-solubility-planning-D5iok/data/datasets/hspip_polymers/raw/HSPiP_polymers.csv,,PPS CR 93°C,PPS CR 93°C,,,
