Repository: jtreeder/Materialism

File: data/datasets/hsp_polymers_7/polymers.csv (part 1 of 3)
name,name_input,cas_number,delta_d,delta_p,delta_h,radius,type,subclass,data_type,data_reliability,confidence,source_count,source,source_url,name_iupac,name_common,name_common_all,name_acronyms,product_url,tds_url,sds_url
Cellit BP-300,CELLIT BP-300,,16.6,12.0,6.7,10.2,Cellulosic Polymer,CAP,solubility,high,0.9,1,hsp_polymers_7,https://github.com/jtreeder/Materialism/blob/claude/hansen-solubility-planning-D5iok/data/raw/a2only.pdf,Cellulose acetopropionate,cellulose acetopropionate,cellulose ester; CAP,,,,
Cellidora A,CELLIDORA A,,18.2,12.4,10.8,7.4,Cellulosic Polymer,CAB,solubility,high,0.9,1,hsp_polymers_7,https://github.com/jtreeder/Materialism/blob/claude/hansen-solubility-planning-D5iok/data/raw/a2only.pdf,Cellulose acetate butyrate,cellulose acetate butyrate,CAB; cellulose ester,,,,
Ethocel HE10,ETHOCEL HE10,,17.9,4.3,3.9,5.9,Cellulosic Polymer,Ethyl cellulose,solubility,high,0.9,1,hsp_polymers_7,https://github.com/jtreeder/Materialism/blob/claude/hansen-solubility-planning-D5iok/data/raw/a2only.pdf,Ethyl cellulose,ethyl cellulose,EC; ethylcellulose,,,,
Ethocel STD 20,ETHOCEL STD 20,,20.1,6.9,5.9,9.9,Cellulosic Polymer,Ethyl cellulose,solubility,high,0.9,1,hsp_polymers_7,https://github.com/jtreeder/Materialism/blob/claude/hansen-solubility-planning-D5iok/data/raw/a2only.pdf,Ethyl cellulose,ethyl cellulose,EC; ethylcellulose,,,,
Araldite DY-025,ARALDITE DY-025,,14.0,7.4,9.4,13.7,Epoxy Resin,Flexible epoxy,solubility,high,0.9,1,hsp_polymers_7,https://github.com/jtreeder/Materialism/blob/claude/hansen-solubility-planning-D5iok/data/raw/a2only.pdf,Diglycidyl ether of polypropylene glycol,flexible epoxy diluent,reactive epoxy diluent,EP,,,
EPIKOTE 828,EPIKOTE 828,,23.1,14.6,5.0,20.5,Epoxy Resin,DGEBA epoxy,solubility,high,0.9,1,hsp_polymers_7,https://github.com/jtreeder/Materialism/blob/claude/hansen-solubility-planning-D5iok/data/raw/a2only.pdf,Bisphenol A diglycidyl ether,DGEBA epoxy resin,DGEBA; bisphenol-A epoxy; liquid epoxy resin,EP,,,
EPIKOTE 1001,EPIKOTE 1001,,20.0,10.32,10.11,10.02,Epoxy Resin,BPA epoxy solid,solubility,high,0.9,1,hsp_polymers_7,https://github.com/jtreeder/Materialism/blob/claude/hansen-solubility-planning-D5iok/data/raw/a2only.pdf,"Bisphenol A diglycidyl ether, MW ~1000",solid epoxy resin,BPA epoxy; DGEBA; solid epoxy,EP,,,
EPIKOTE 1004,EPIKOTE 1004,,17.4,10.5,9.0,7.9,Epoxy Resin,BPA epoxy solid,solubility,high,0.9,1,hsp_polymers_7,https://github.com/jtreeder/Materialism/blob/claude/hansen-solubility-planning-D5iok/data/raw/a2only.pdf,"Bisphenol A diglycidyl ether, MW ~1600",solid epoxy resin,BPA epoxy; solid epoxy resin,EP,,,
EPIKOTE 1007,EPIKOTE 1007,,21.0,11.1,13.4,11.7,Epoxy Resin,BPA epoxy solid,solubility,high,0.9,1,hsp_polymers_7,https://github.com/jtreeder/Materialism/blob/claude/hansen-solubility-planning-D5iok/data/raw/a2only.pdf,"Bisphenol A diglycidyl ether, MW ~2900",high-MW solid epoxy resin,DGEBA; solid epoxy,EP,,,
EPIKOTE 1009,EPIKOTE 1009,,19.3,9.37,10.95,8.26,Epoxy Resin,BPA epoxy solid,solubility,high,0.9,1,hsp_polymers_7,https://github.com/jtreeder/Materialism/blob/claude/hansen-solubility-planning-D5iok/data/raw/a2only.pdf,"Bisphenol A diglycidyl ether, MW ~3750",high-MW solid epoxy resin,DGEBA; solid epoxy,EP,,,
PKHH,PKHH,,23.4,7.2,14.8,14.9,Epoxy Resin,Phenoxy resin,solubility,high,0.9,1,hsp_polymers_7,https://github.com/jtreeder/Materialism/blob/claude/hansen-solubility-planning-D5iok/data/raw/a2only.pdf,Poly(hydroxy ether of bisphenol A),phenoxy resin,phenoxy polymer; PKHH,PKHH,,,
Versamid 100,VERSAMID 100,,23.8,5.3,16.2,16.1,Polyamide,Dimer acid polyamide,solubility,high,0.9,1,hsp_polymers_7,https://github.com/jtreeder/Materialism/blob/claude/hansen-solubility-planning-D5iok/data/raw/a2only.pdf,Dimer acid-based polyamide,polyamide resin,dimer acid polyamide; reactive polyamide,PA,,,
Versamid 115,VERSAMID 115,,20.3,6.6,14.1,9.6,Polyamide,Dimer acid polyamide,solubility,high,0.9,1,hsp_polymers_7,https://github.com/jtreeder/Materialism/blob/claude/hansen-solubility-planning-D5iok/data/raw/a2only.pdf,Dimer acid-based polyamide,polyamide resin,dimer acid polyamide; reactive polyamide,PA,,,
Versamid 125,VERSAMID 125,,24.9,3.1,18.7,20.3,Polyamide,Dimer acid polyamide,solubility,high,0.9,1,hsp_polymers_7,https://github.com/jtreeder/Materialism/blob/claude/hansen-solubility-planning-D5iok/data/raw/a2only.pdf,Dimer acid-based polyamide,polyamide resin,dimer acid polyamide; reactive polyamide,PA,,,
Versamid 140,VERSAMID 140,,26.9,2.4,18.5,24.0,Polyamide,Dimer acid polyamide,solubility,high,0.9,1,hsp_polymers_7,https://github.com/jtreeder/Materialism/blob/claude/hansen-solubility-planning-D5iok/data/raw/a2only.pdf,Dimer acid-based polyamide,polyamide resin,dimer acid polyamide; reactive polyamide,PA,,,
Desmophen 651,DESMOPHEN 651,,17.7,10.6,11.6,9.5,Polyurethane,Polyester polyol,solubility,high,0.9,1,hsp_polymers_7,https://github.com/jtreeder/Materialism/blob/claude/hansen-solubility-planning-D5iok/data/raw/a2only.pdf,Polyester polyol,polyurethane polyol,PU polyol; polyester polyol,PU,,,
Desmophen 800,DESMOPHEN 800,,19.1,12.2,9.9,8.0,Polyurethane,Polyester polyol,solubility,high,0.9,1,hsp_polymers_7,https://github.com/jtreeder/Materialism/blob/claude/hansen-solubility-planning-D5iok/data/raw/a2only.pdf,Polyester polyol,polyurethane polyol,PU polyol; polyester polyol,PU,,,
Desmophen 850,DESMOPHEN 850,,21.54,14.94,12.28,16.78,Polyurethane,Polyether polyol,solubility,high,0.9,1,hsp_polymers_7,https://github.com/jtreeder/Materialism/blob/claude/hansen-solubility-planning-D5iok/data/raw/a2only.pdf,Polyether polyol,polyurethane polyol,PU polyol; polyether polyol,PU,,,
Desmophen 1100,DESMOPHEN 1100,,16.0,13.1,9.2,11.4,Polyurethane,Polyester polyol,solubility,high,0.9,1,hsp_polymers_7,https://github.com/jtreeder/Materialism/blob/claude/hansen-solubility-planning-D5iok/data/raw/a2only.pdf,Polyester polyol,polyurethane polyol,PU polyol; polyester polyol,PU,,,
Desmophen 1150,DESMOPHEN 1150,,20.6,7.8,11.6,13.1,Polyurethane,Polycarbonate polyol,solubility,high,0.9,1,hsp_polymers_7,https://github.com/jtreeder/Materialism/blob/claude/hansen-solubility-planning-D5iok/data/raw/a2only.pdf,Polycarbonate polyol,polycarbonate diol,polycarbonate polyol; PU polyol,PU,,,
Desmophen 1200,DESMOPHEN 1200,,19.4,7.4,6.0,9.8,Polyurethane,Polyester polyol,solubility,high,0.9,1,hsp_polymers_7,https://github.com/jtreeder/Materialism/blob/claude/hansen-solubility-planning-D5iok/data/raw/a2only.pdf,Polyester polyol,polyurethane polyol,PU polyol,PU,,,
Desmophen 1700,DESMOPHEN 1700,,17.9,9.6,5.9,8.2,Polyurethane,Polyester polyol,solubility,high,0.9,1,hsp_polymers_7,https://github.com/jtreeder/Materialism/blob/claude/hansen-solubility-planning-D5iok/data/raw/a2only.pdf,"Polyester polyol, low viscosity",polyurethane polyol,PU polyol; polyester polyol,PU,,,
Desmolac 4200,DESMOLAC 4200,,18.7,9.6,9.9,8.2,Polyurethane,PU lacquer,solubility,high,0.9,1,hsp_polymers_7,https://github.com/jtreeder/Materialism/blob/claude/hansen-solubility-planning-D5iok/data/raw/a2only.pdf,Polyurethane lacquer resin,polyurethane lacquer resin,PU lacquer; two-component PU,PU,,,
Macrynal SM 510N,MACRYNAL SM 510N,,19.9,8.1,6.0,9.8,Acrylic,Hydroxy acrylic,solubility,high,0.9,1,hsp_polymers_7,https://github.com/jtreeder/Materialism/blob/claude/hansen-solubility-planning-D5iok/data/raw/a2only.pdf,Hydroxy-functional acrylic resin,hydroxy acrylic resin,hydroxy acrylic; thermoset acrylic,,,,
SUPER BECKACITE 1001,SUPER BECKACITE 1001,,23.26,6.55,8.35,19.85,Polyester & Alkyd,Alkyd,solubility,high,0.9,1,hsp_polymers_7,https://github.com/jtreeder/Materialism/blob/claude/hansen-solubility-planning-D5iok/data/raw/a2only.pdf,Alkyd resin,alkyd resin,oil-modified alkyd,,,,
Phenodur 373U,PHENODUR 373U,,19.74,11.62,14.59,12.69,Amino Resin,Phenol-amino resin,solubility,high,0.9,1,hsp_polymers_7,https://github.com/jtreeder/Materialism/blob/claude/hansen-solubility-planning-D5iok/data/raw/a2only.pdf,Phenol-modified melamine resin,amino resin,phenol-amino resin; Phenodur,,,,
PLIOLYTE S-100,PLIOLYTE S-100,,16.47,0.37,2.84,8.59,Elastomer,SB resin,solubility,high,0.9,1,hsp_polymers_7,https://github.com/jtreeder/Materialism/blob/claude/hansen-solubility-planning-D5iok/data/raw/a2only.pdf,Styrene-butadiene copolymer resin,SB resin,styrene-butadiene resin,,,,
Piccopale 110,PICCOPALE 110,,17.55,1.19,3.6,6.55,Natural & Petroleum Resin,C5 HC resin,solubility,high,0.9,1,hsp_polymers_7,https://github.com/jtreeder/Materialism/blob/claude/hansen-solubility-planning-D5iok/data/raw/a2only.pdf,Aliphatic C5 hydrocarbon resin,aliphatic hydrocarbon resin,C5 resin; aliphatic resin,,,,
Piccorone 450L,PICCORONE 450L,,19.42,5.48,5.77,9.62,Natural & Petroleum Resin,C5/C9 resin,solubility,high,0.9,1,hsp_polymers_7,https://github.com/jtreeder/Materialism/blob/claude/hansen-solubility-planning-D5iok/data/raw/a2only.pdf,Cyclopentadiene/aromatic hydrocarbon resin,C5/C9 resin,cyclopentadiene resin,,,,
POLYSAR 5630,POLYSAR 5630,,17.55,3.35,2.7,6.55,Elastomer,SBR,solubility,high,0.9,1,hsp_polymers_7,https://github.com/jtreeder/Materialism/blob/claude/hansen-solubility-planning-D5iok/data/raw/a2only.pdf,Poly(styrene-co-butadiene),styrene-butadiene rubber,SBR,,,,
Hycar 1052,HYCAR 1052,,18.62,8.78,4.17,9.62,Elastomer,NBR,solubility,high,0.9,1,hsp_polymers_7,https://github.com/jtreeder/Materialism/blob/claude/hansen-solubility-planning-D5iok/data/raw/a2only.pdf,Poly(acrylonitrile-co-butadiene),nitrile rubber,NBR; nitrile rubber,,,,
BUNA HULS B10,BUNA HULS B10,,17.53,2.25,3.42,6.55,Elastomer,SBR,solubility,high,0.9,1,hsp_polymers_7,https://github.com/jtreeder/Materialism/blob/claude/hansen-solubility-planning-D5iok/data/raw/a2only.pdf,Poly(butadiene-co-styrene),SBR / butadiene rubber,SBR; synthetic rubber,,,,
CARIFLEX IR 305,CARIFLEX IR 305,,16.57,1.41,-0.82,9.62,Elastomer,Synthetic polyisoprene,solubility,high,0.9,1,hsp_polymers_7,https://github.com/jtreeder/Materialism/blob/claude/hansen-solubility-planning-D5iok/data/raw/a2only.pdf,"Polyisoprene, synthetic",synthetic polyisoprene,IR; synthetic rubber,,,,
LUTONAL IC/1203,LUTONAL IC/1203,,14.2,2.5,4.6,12.4,Vinyl Polymer,Polyvinyl ether,solubility,high,0.9,1,hsp_polymers_7,https://github.com/jtreeder/Materialism/blob/claude/hansen-solubility-planning-D5iok/data/raw/a2only.pdf,Poly(isobutyl vinyl ether),polyvinyl isobutyl ether,PIB-VE; PVIBE,,,,
LUTONAL I60,LUTONAL I60,,16.9,2.5,4.0,7.2,Vinyl Polymer,,solubility,high,0.9,1,hsp_polymers_7,https://github.com/jtreeder/Materialism/blob/claude/hansen-solubility-planning-D5iok/data/raw/a2only.pdf,,LUTONAL I60,LUTONAL I60,,,,
POLYVINYLBUTYL ETHER,POLYVINYLBUTYL ETHER,,17.4,4.3,8.4,7.4,Vinyl Polymer,Polyvinyl ether,solubility,high,0.9,1,hsp_polymers_7,https://github.com/jtreeder/Materialism/blob/claude/hansen-solubility-planning-D5iok/data/raw/a2only.pdf,Poly(butyl vinyl ether),polyvinyl butyl ether,PVBE,,,,
LIGNIN,LIGNIN,9005-53-2,20.17,14.61,15.04,11.66,Natural & Petroleum Resin,Lignin,solubility,high,0.9,1,hsp_polymers_7,https://github.com/jtreeder/Materialism/blob/claude/hansen-solubility-planning-D5iok/data/raw/a2only.pdf,Lignin,lignin,lignosulfonate; technical lignin,,,,
MODAFLOW,MODAFLOW,,16.1,3.7,7.9,8.9,Acrylic,Flow modifier,solubility,high,0.9,1,hsp_polymers_7,https://github.com/jtreeder/Materialism/blob/claude/hansen-solubility-planning-D5iok/data/raw/a2only.pdf,Poly(2-ethylhexyl acrylate-co-ethyl acrylate),acrylic flow modifier,polyacrylate flow additive,,,,
VIPLA KR,VIPLA KR (PVC),,18.4,6.6,8.0,3.0,Vinyl Polymer,PVC,solubility,high,0.9,1,hsp_polymers_7,https://github.com/jtreeder/Materialism/blob/claude/hansen-solubility-planning-D5iok/data/raw/a2only.pdf,Poly(vinyl chloride),polyvinyl chloride,PVC,,,,
CERECLOR 70,CERECLOR 70,56509-64-9,20.0,8.3,6.8,9.8,Elastomer,Chlorinated paraffin,solubility,high,0.9,1,hsp_polymers_7,https://github.com/jtreeder/Materialism/blob/claude/hansen-solubility-planning-D5iok/data/raw/a2only.pdf,Chlorinated paraffin,chlorinated paraffin,chloroparaffin; CP70,,,,
CHLOROPAR 40,CHLOROPAR 40,,17.0,7.6,7.9,11.9,Elastomer,Chlorinated paraffin,solubility,high,0.9,1,hsp_polymers_7,https://github.com/jtreeder/Materialism/blob/claude/hansen-solubility-planning-D5iok/data/raw/a2only.pdf,Chlorinated paraffin,chlorinated paraffin,chloroparaffin; CP40,,,,
PERGUT S 5,PERGUT S 5,,17.4,9.5,3.8,10.0,Elastomer,Chlorinated/Halogenated Rubber,solubility,high,0.9,1,hsp_polymers_7,https://github.com/jtreeder/Materialism/blob/claude/hansen-solubility-planning-D5iok/data/raw/a2only.pdf,,PERGUT S 5,PERGUT S 5,,,,
ALLOPREN R10,ALLOPREN R10,,17.4,4.3,3.9,6.1,Elastomer,Chlorinated rubber,solubility,high,0.9,1,hsp_polymers_7,https://github.com/jtreeder/Materialism/blob/claude/hansen-solubility-planning-D5iok/data/raw/a2only.pdf,Chlorinated natural rubber,chlorinated rubber,CR; chlorinated rubber,,,,
PARLON P 10,PARLON P 10,,20.26,6.32,5.4,10.64,Elastomer,Chlorinated rubber,solubility,high,0.9,1,hsp_polymers_7,https://github.com/jtreeder/Materialism/blob/claude/hansen-solubility-planning-D5iok/data/raw/a2only.pdf,Chlorinated rubber,chlorinated rubber,CR; chloroprene rubber,,,,
HYPALON 20,HYPALON 20,,18.1,3.4,4.9,3.6,Elastomer,CSM,solubility,high,0.9,1,hsp_polymers_7,https://github.com/jtreeder/Materialism/blob/claude/hansen-solubility-planning-D5iok/data/raw/a2only.pdf,Chlorosulfonated polyethylene,chlorosulfonated PE,CSM; CSPE,,,,
HYPALON 30,HYPALON 30,,18.2,4.7,2.0,5.0,Elastomer,CSM,solubility,high,0.9,1,hsp_polymers_7,https://github.com/jtreeder/Materialism/blob/claude/hansen-solubility-planning-D5iok/data/raw/a2only.pdf,Chlorosulfonated polyethylene,chlorosulfonated PE,CSM; CSPE,,,,
ALPEX,ALPEX,,19.9,0.0,0.0,9.4,Natural & Petroleum Resin,EP copolymer,solubility,high,0.9,1,hsp_polymers_7,https://github.com/jtreeder/Materialism/blob/claude/hansen-solubility-planning-D5iok/data/raw/a2only.pdf,Poly(ethylene-co-propylene),ethylene-propylene copolymer,EP copolymer; polyolefin wax,,,,
1/2-sec.-NITROCELLULOSE H 23,1/2-sec.-NITROCELLULOSE H 23,,15.41,14.73,8.84,11.46,Cellulosic Polymer,Nitrocellulose,solubility,high,0.9,1,hsp_polymers_7,https://github.com/jtreeder/Materialism/blob/claude/hansen-solubility-planning-D5iok/data/raw/a2only.pdf,Cellulose nitrate,nitrocellulose,NC; guncotton; cellulose nitrate,,,,
CELLOLYN 102,CELLOLYN 102,,21.73,0.94,8.53,15.75,Cellulosic Polymer,Rosin ester,solubility,high,0.9,1,hsp_polymers_7,https://github.com/jtreeder/Materialism/blob/claude/hansen-solubility-planning-D5iok/data/raw/a2only.pdf,Pentaerythritol ester of rosin modified with cellulose,rosin-modified cellulose ester,rosin ester,,,,
Pentalyn 255,PENTALYN 255,,17.55,9.37,14.32,10.64,Natural & Petroleum Resin,Rosin ester,solubility,high,0.9,1,hsp_polymers_7,https://github.com/jtreeder/Materialism/blob/claude/hansen-solubility-planning-D5iok/data/raw/a2only.pdf,Glycerol ester of hydrogenated rosin,rosin ester,hydrogenated rosin ester; Pentalyn,,,,
Pentalyn 830,PENTALYN 830,,20.03,5.81,10.93,11.66,Natural & Petroleum Resin,,solubility,high,0.9,1,hsp_polymers_7,https://github.com/jtreeder/Materialism/blob/claude/hansen-solubility-planning-D5iok/data/raw/a2only.pdf,,Pentalyn 830,Pentalyn 830,,,,
ESTER GUM BL,ESTER GUM BL,,19.64,4.73,7.77,10.64,Cellulosic Polymer,,solubility,high,0.9,1,hsp_polymers_7,https://github.com/jtreeder/Materialism/blob/claude/hansen-solubility-planning-D5iok/data/raw/a2only.pdf,,ESTER GUM BL,ESTER GUM BL,,,,
Versamid 930,VERSAMID 930,,17.43,-1.92,14.89,9.62,Polyamide,Dimer acid polyamide,solubility,high,0.9,1,hsp_polymers_7,https://github.com/jtreeder/Materialism/blob/claude/hansen-solubility-planning-D5iok/data/raw/a2only.pdf,"Dimer acid-based polyamide, low viscosity",polyamide resin,reactive polyamide,PA,,,
Versamid 961,VERSAMID 961,,18.9,9.6,11.1,6.2,Polyamide,,solubility,high,0.9,1,hsp_polymers_7,https://github.com/jtreeder/Materialism/blob/claude/hansen-solubility-planning-D5iok/data/raw/a2only.pdf,,Versamid 961,Versamid 961,PA,,,
Versamid 965,VERSAMID 965,,20.15,6.04,12.9,9.2,Polyamide,,solubility,high,0.9,1,hsp_polymers_7,https://github.com/jtreeder/Materialism/blob/claude/hansen-solubility-planning-D5iok/data/raw/a2only.pdf,,Versamid 965,Versamid 965,PA,,,
Desmodur L,DESMODUR L,,17.5,11.3,5.9,8.5,Polyurethane,,solubility,high,0.9,1,hsp_polymers_7,https://github.com/jtreeder/Materialism/blob/claude/hansen-solubility-planning-D5iok/data/raw/a2only.pdf,,Desmodur L,Desmodur L,PU,,,
Desmodur N,DESMODUR N,28574-90-5,17.6,10.0,3.7,9.3,Polyurethane,,solubility,high,0.9,1,hsp_polymers_7,https://github.com/jtreeder/Materialism/blob/claude/hansen-solubility-planning-D5iok/data/raw/a2only.pdf,,Desmodur N,Desmodur N,PU,,,
SUPRASEC F-5100,SUPRASEC F-5100,,19.7,12.9,12.8,11.4,Polyurethane,,solubility,high,0.9,1,hsp_polymers_7,https://github.com/jtreeder/Materialism/blob/claude/hansen-solubility-planning-D5iok/data/raw/a2only.pdf,,SUPRASEC F-5100,SUPRASEC F-5100,,,,
Mowital B 30 H,MOWITAL B 30 H,,18.6,12.9,10.3,8.3,Vinyl Polymer,PVB,solubility,high,0.9,1,hsp_polymers_7,https://github.com/jtreeder/Materialism/blob/claude/hansen-solubility-planning-D5iok/data/raw/a2only.pdf,Poly(vinyl butyral),polyvinyl butyral,PVB; Mowital,,,,
Mowital B 60 H,MOWITAL B 60 H,,20.2,11.2,13.3,11.2,Vinyl Polymer,,solubility,high,0.9,1,hsp_polymers_7,https://github.com/jtreeder/Materialism/blob/claude/hansen-solubility-planning-D5iok/data/raw/a2only.pdf,,Mowital B 60 H,Mowital B 60 H,,,,
Butvar B 76,BUTVAR B 76,,18.6,4.36,13.03,10.64,Vinyl Polymer,,solubility,high,0.9,1,hsp_polymers_7,https://github.com/jtreeder/Materialism/blob/claude/hansen-solubility-planning-D5iok/data/raw/a2only.pdf,,Butvar B 76,Butvar B 76,,,,
LUCITE 2042 PEMA,LUCITE 2042 PEMA,,17.6,9.66,3.97,10.64,Acrylic,,solubility,high,0.9,1,hsp_polymers_7,https://github.com/jtreeder/Materialism/blob/claude/hansen-solubility-planning-D5iok/data/raw/a2only.pdf,,LUCITE 2042 PEMA,LUCITE 2042 PEMA,,,,
LUCITE 2044 PMMA,LUCITE 2044 PMMA,,16.2,6.8,5.7,9.1,Acrylic,,solubility,high,0.9,1,hsp_polymers_7,https://github.com/jtreeder/Materialism/blob/claude/hansen-solubility-planning-D5iok/data/raw/a2only.pdf,,LUCITE 2044 PMMA,LUCITE 2044 PMMA,,,,
PLEXIGUM MB319,PLEXIGUM MB319,,18.6,10.8,4.1,11.5,Acrylic,,solubility,high,0.9,1,hsp_polymers_7,https://github.com/jtreeder/Materialism/blob/claude/hansen-solubility-planning-D5iok/data/raw/a2only.pdf,,PLEXIGUM MB319,PLEXIGUM MB319,,,,
PLEXIGUM M527,PLEXIGUM M527,,18.4,9.4,6.5,10.7,Acrylic,,solubility,high,0.9,1,hsp_polymers_7,https://github.com/jtreeder/Materialism/blob/claude/hansen-solubility-planning-D5iok/data/raw/a2only.pdf,,PLEXIGUM M527,PLEXIGUM M527,,,,
PMMA,PMMA,,18.64,10.52,7.51,8.59,Acrylic,,solubility,high,0.9,1,hsp_polymers_7,https://github.com/jtreeder/Materialism/blob/claude/hansen-solubility-planning-D5iok/data/raw/a2only.pdf,Poly(methyl methacrylate),acrylic glass,acrylic glass; acrylic; plexiglass; perspex,PMMA,https://pubchem.ncbi.nlm.nih.gov/compound/6328,,
MOWILITH 50 PVAC,MOWILITH 50 PVAC,,20.93,11.27,9.66,13.71,Vinyl Polymer,,solubility,high,0.9,1,hsp_polymers_7,https://github.com/jtreeder/Materialism/blob/claude/hansen-solubility-planning-D5iok/data/raw/a2only.pdf,,MOWILITH 50 PVAC,MOWILITH 50 PVAC,,,,
POLYSTYRENE LG,POLYSTYRENE LG,,22.28,5.75,4.3,12.68,Styrenic,,solubility,high,0.9,1,hsp_polymers_7,https://github.com/jtreeder/Materialism/blob/claude/hansen-solubility-planning-D5iok/data/raw/a2only.pdf,,POLYSTYRENE LG,POLYSTYRENE LG,,,,
LAROFLEX MP 45,LAROFLEX MP 45,,18.4,8.4,5.8,9.0,Acrylic,,solubility,high,0.9,1,hsp_polymers_7,https://github.com/jtreeder/Materialism/blob/claude/hansen-solubility-planning-D5iok/data/raw/a2only.pdf,,LAROFLEX MP 45,LAROFLEX MP 45,,,,
VILIT MB 30,VILIT MB 30,,20.0,8.3,6.7,9.4,Vinyl Polymer,,solubility,high,0.9,1,hsp_polymers_7,https://github.com/jtreeder/Materialism/blob/claude/hansen-solubility-planning-D5iok/data/raw/a2only.pdf,,VILIT MB 30,VILIT MB 30,,,,
VILIT MC 31,VILIT MC 31,,20.0,8.3,6.7,9.4,Vinyl Polymer,,solubility,high,0.9,1,hsp_polymers_7,https://github.com/jtreeder/Materialism/blob/claude/hansen-solubility-planning-D5iok/data/raw/a2only.pdf,,VILIT MC 31,VILIT MC 31,,,,
VILIT MC 39,VILIT MC 39,,18.4,7.6,6.7,6.8,Vinyl Polymer,,solubility,high,0.9,1,hsp_polymers_7,https://github.com/jtreeder/Materialism/blob/claude/hansen-solubility-planning-D5iok/data/raw/a2only.pdf,,VILIT MC 39,VILIT MC 39,,,,
VINYLITE VAGD,VINYLITE VAGD,,17.1,10.4,6.5,7.5,Vinyl Polymer,,solubility,high,0.9,1,hsp_polymers_7,https://github.com/jtreeder/Materialism/blob/claude/hansen-solubility-planning-D5iok/data/raw/a2only.pdf,,VINYLITE VAGD,VINYLITE VAGD,,,,
VINYLITE VAGH,VINYLITE VAGH,,16.5,10.9,6.4,7.7,Vinyl Polymer,,solubility,high,0.9,1,hsp_polymers_7,https://github.com/jtreeder/Materialism/blob/claude/hansen-solubility-planning-D5iok/data/raw/a2only.pdf,,VINYLITE VAGH,VINYLITE VAGH,,,,
VINYLITE VMCA,VINYLITE VMCA,,17.7,11.1,6.9,8.7,Vinyl Polymer,,solubility,high,0.9,1,hsp_polymers_7,https://github.com/jtreeder/Materialism/blob/claude/hansen-solubility-planning-D5iok/data/raw/a2only.pdf,,VINYLITE VMCA,VINYLITE VMCA,,,,
VINYLITE VMCC,VINYLITE VMCC,,17.6,11.1,6.8,8.8,Vinyl Polymer,,solubility,high,0.9,1,hsp_polymers_7,https://github.com/jtreeder/Materialism/blob/claude/hansen-solubility-planning-D5iok/data/raw/a2only.pdf,,VINYLITE VMCC,VINYLITE VMCC,,,,
VINYLITE VMCH,VINYLITE VMCH,,17.6,11.1,6.4,8.6,Vinyl Polymer,,solubility,high,0.9,1,hsp_polymers_7,https://github.com/jtreeder/Materialism/blob/claude/hansen-solubility-planning-D5iok/data/raw/a2only.pdf,,VINYLITE VMCH,VINYLITE VMCH,,,,
VINYLITE VYHH,VINYLITE VYHH,,17.4,10.2,5.9,7.8,Vinyl Polymer,,solubility,high,0.9,1,hsp_polymers_7,https://github.com/jtreeder/Materialism/blob/claude/hansen-solubility-planning-D5iok/data/raw/a2only.pdf,,VINYLITE VYHH,VINYLITE VYHH,,,,
VINYLITE VYLF,VINYLITE VYLF,,18.1,10.3,4.2,8.3,Vinyl Polymer,,solubility,high,0.9,1,hsp_polymers_7,https://github.com/jtreeder/Materialism/blob/claude/hansen-solubility-planning-D5iok/data/raw/a2only.pdf,,VINYLITE VYLF,VINYLITE VYLF,,,,
Alftalat AC 366,ALFTALAT AC 366,,18.6,10.0,5.0,10.4,Polyester & Alkyd,,solubility,high,0.9,1,hsp_polymers_7,https://github.com/jtreeder/Materialism/blob/claude/hansen-solubility-planning-D5iok/data/raw/a2only.pdf,,Alftalat AC 366,Alftalat AC 366,,,,
Alftalat AM 756,ALFTALAT AM 756,,23.0,2.2,4.2,16.9,Polyester & Alkyd,,solubility,high,0.9,1,hsp_polymers_7,https://github.com/jtreeder/Materialism/blob/claude/hansen-solubility-planning-D5iok/data/raw/a2only.pdf,,Alftalat AM 756,Alftalat AM 756,,,,
Alftalat AN 896,ALFTALAT AN 896,,22.9,15.2,7.6,18.1,Polyester & Alkyd,,solubility,high,0.9,1,hsp_polymers_7,https://github.com/jtreeder/Materialism/blob/claude/hansen-solubility-planning-D5iok/data/raw/a2only.pdf,,Alftalat AN 896,Alftalat AN 896,,,,
Alftalat AN 950,ALFTALAT AN 950,,22.6,13.8,8.1,17.1,Polyester & Alkyd,,solubility,high,0.9,1,hsp_polymers_7,https://github.com/jtreeder/Materialism/blob/claude/hansen-solubility-planning-D5iok/data/raw/a2only.pdf,,Alftalat AN 950,Alftalat AN 950,,,,
Alftalat AT 316,ALFTALAT AT 316,,20.5,9.3,9.1,12.4,Polyester & Alkyd,,solubility,high,0.9,1,hsp_polymers_7,https://github.com/jtreeder/Materialism/blob/claude/hansen-solubility-planning-D5iok/data/raw/a2only.pdf,,Alftalat AT 316,Alftalat AT 316,,,,
Alftalat AT 576,ALFTALAT AT 576,,19.2,5.3,6.3,11.9,Polyester & Alkyd,,solubility,high,0.9,1,hsp_polymers_7,https://github.com/jtreeder/Materialism/blob/claude/hansen-solubility-planning-D5iok/data/raw/a2only.pdf,,Alftalat AT 576,Alftalat AT 576,,,,
Alkydal F 261 HS,ALKYDAL F 261 HS,,23.6,1.0,7.6,19.0,Polyester & Alkyd,,solubility,high,0.9,1,hsp_polymers_7,https://github.com/jtreeder/Materialism/blob/claude/hansen-solubility-planning-D5iok/data/raw/a2only.pdf,,Alkydal F 261 HS,Alkydal F 261 HS,,,,
Alkydal F 41,ALKYDAL F 41,,20.6,4.6,5.5,12.6,Polyester & Alkyd,,solubility,high,0.9,1,hsp_polymers_7,https://github.com/jtreeder/Materialism/blob/claude/hansen-solubility-planning-D5iok/data/raw/a2only.pdf,,Alkydal F 41,Alkydal F 41,,,,
DUROFTAL T 354,DUROFTAL T 354,,17.3,4.2,7.9,9.3,Polyester & Alkyd,Alkyd,solubility,high,0.9,1,hsp_polymers_7,https://github.com/jtreeder/Materialism/blob/claude/hansen-solubility-planning-D5iok/data/raw/a2only.pdf,,DUROFTAL T 354,DUROFTAL T 354,,,,
DYNAPOL L 812,DYNAPOL L 812,,22.6,13.1,5.8,16.8,Polyester & Alkyd,,solubility,high,0.9,1,hsp_polymers_7,https://github.com/jtreeder/Materialism/blob/claude/hansen-solubility-planning-D5iok/data/raw/a2only.pdf,,DYNAPOL L 812,DYNAPOL L 812,,,,
DYNAPOL L 850,DYNAPOL L 850,,20.0,6.2,7.0,9.5,Polyester & Alkyd,,solubility,high,0.9,1,hsp_polymers_7,https://github.com/jtreeder/Materialism/blob/claude/hansen-solubility-planning-D5iok/data/raw/a2only.pdf,,DYNAPOL L 850,DYNAPOL L 850,,,,
PLEXAL C-34,PLEXAL C-34,,18.5,9.21,4.91,10.64,Polyester & Alkyd,Alkyd,solubility,high,0.9,1,hsp_polymers_7,https://github.com/jtreeder/Materialism/blob/claude/hansen-solubility-planning-D5iok/data/raw/a2only.pdf,,PLEXAL C-34,PLEXAL C-34,,,,
SOALKYD 1935-EGAX,SOALKYD 1935-EGAX,,18.0,11.6,8.5,9.0,Polyester & Alkyd,Alkyd,solubility,high,0.9,1,hsp_polymers_7,https://github.com/jtreeder/Materialism/blob/claude/hansen-solubility-planning-D5iok/data/raw/a2only.pdf,,SOALKYD 1935-EGAX,SOALKYD 1935-EGAX,,,,
VESTURIT BL 908,VESTURIT BL 908,,18.8,12.0,6.0,11.5,Polyester & Alkyd,Alkyd,solubility,high,0.9,1,hsp_polymers_7,https://github.com/jtreeder/Materialism/blob/claude/hansen-solubility-planning-D5iok/data/raw/a2only.pdf,,VESTURIT BL 908,VESTURIT BL 908,,,,
VESTURIT BL 915,VESTURIT BL 915,,17.7,13.0,7.6,11.5,Polyester & Alkyd,Alkyd,solubility,high,0.9,1,hsp_polymers_7,https://github.com/jtreeder/Materialism/blob/claude/hansen-solubility-planning-D5iok/data/raw/a2only.pdf,,VESTURIT BL 915,VESTURIT BL 915,,,,
BE 370,BE 370,,20.7,6.1,12.7,14.8,Epoxy Resin,,solubility,high,0.9,1,hsp_polymers_7,https://github.com/jtreeder/Materialism/blob/claude/hansen-solubility-planning-D5iok/data/raw/a2only.pdf,,BE 370,BE 370,,,,
BEETLE 681,BEETLE 681,,22.2,-0.4,10.1,18.4,Biological & Other,,solubility,high,0.9,1,hsp_polymers_7,https://github.com/jtreeder/Materialism/blob/claude/hansen-solubility-planning-D5iok/data/raw/a2only.pdf,,BEETLE 681,BEETLE 681,,,,
Cymel 300,CYMEL 300,,19.35,12.83,12.87,9.82,Amino Resin,,solubility,high,0.9,1,hsp_polymers_7,https://github.com/jtreeder/Materialism/blob/claude/hansen-solubility-planning-D5iok/data/raw/a2only.pdf,,Cymel 300,Cymel 300,,,,
Cymel 325,CYMEL 325,,25.5,15.2,9.5,22.2,Amino Resin,,solubility,high,0.9,1,hsp_polymers_7,https://github.com/jtreeder/Materialism/blob/claude/hansen-solubility-planning-D5iok/data/raw/a2only.pdf,,Cymel 325,Cymel 325,,,,
DYNOMIN MM 9,DYNOMIN MM 9,,18.8,14.0,12.3,10.5,Amino Resin,,solubility,high,0.9,1,hsp_polymers_7,https://github.com/jtreeder/Materialism/blob/claude/hansen-solubility-planning-D5iok/data/raw/a2only.pdf,,DYNOMIN MM 9,DYNOMIN MM 9,,,,
DYNOMIN UM 15,DYNOMIN UM 15,,19.9,15.8,13.4,11.7,Amino Resin,,solubility,high,0.9,1,hsp_polymers_7,https://github.com/jtreeder/Materialism/blob/claude/hansen-solubility-planning-D5iok/data/raw/a2only.pdf,,DYNOMIN UM 15,DYNOMIN UM 15,,,,
SOAMIN M 60,SOAMIN M 60,,15.9,8.1,6.5,10.6,Amino Resin,,solubility,high,0.9,1,hsp_polymers_7,https://github.com/jtreeder/Materialism/blob/claude/hansen-solubility-planning-D5iok/data/raw/a2only.pdf,,SOAMIN M 60,SOAMIN M 60,,,,
SYNRESIN A 560,SYNRESIN A 560,,22.1,5.0,11.3,15.5,Polyester & Alkyd,Alkyd,solubility,high,0.9,1,hsp_polymers_7,https://github.com/jtreeder/Materialism/blob/claude/hansen-solubility-planning-D5iok/data/raw/a2only.pdf,,SYNRESIN A 560,SYNRESIN A 560,,,,
PLASTOPAL H,PLASTOPAL H,,20.81,8.29,14.96,12.69,Amino Resin,,solubility,high,0.9,1,hsp_polymers_7,https://github.com/jtreeder/Materialism/blob/claude/hansen-solubility-planning-D5iok/data/raw/a2only.pdf,,PLASTOPAL H,PLASTOPAL H,,,,
UFORMITE MX-61,UFORMITE MX-61,,22.7,2.8,5.4,16.2,Amino Resin,,solubility,high,0.9,1,hsp_polymers_7,https://github.com/jtreeder/Materialism/blob/claude/hansen-solubility-planning-D5iok/data/raw/a2only.pdf,,UFORMITE MX-61,UFORMITE MX-61,,,,
URACRON 15,URACRON 15,,19.2,7.7,5.7,10.6,Amino Resin,,solubility,high,0.9,1,hsp_polymers_7,https://github.com/jtreeder/Materialism/blob/claude/hansen-solubility-planning-D5iok/data/raw/a2only.pdf,,URACRON 15,URACRON 15,,,,
Paraloid P 400,PARALOID P 400,,19.2,9.6,9.3,12.2,Acrylic,,solubility,high,0.9,1,hsp_polymers_7,https://github.com/jtreeder/Materialism/blob/claude/hansen-solubility-planning-D5iok/data/raw/a2only.pdf,,Paraloid P 400,Paraloid P 400,,,,
Paraloid P 410,PARALOID P 410,,19.6,9.1,6.8,12.2,Acrylic,,solubility,high,0.9,1,hsp_polymers_7,https://github.com/jtreeder/Materialism/blob/claude/hansen-solubility-planning-D5iok/data/raw/a2only.pdf,,Paraloid P 410,Paraloid P 410,,,,
Paraloid EXPER. RES. QR 954,PARALOID EXPER. RES. QR 954,,18.4,9.8,10.0,12.4,Acrylic,,solubility,high,0.9,1,hsp_polymers_7,https://github.com/jtreeder/Materialism/blob/claude/hansen-solubility-planning-D5iok/data/raw/a2only.pdf,,Paraloid EXPER. RES. QR 954,Paraloid EXPER. RES. QR 954,,,,
BAYSILON UD 125,BAYSILON UD 125,,19.4,9.9,10.1,6.9,Elastomer,Silicone,solubility,high,0.9,1,hsp_polymers_7,https://github.com/jtreeder/Materialism/blob/claude/hansen-solubility-planning-D5iok/data/raw/a2only.pdf,,BAYSILON UD 125,BAYSILON UD 125,,,,
TEFLON,TEFLON (SL2-),,17.1,8.1,1.3,4.7,Fluoropolymer,,permeation,medium,0.9,1,hsp_polymers_7,https://github.com/jtreeder/Materialism/blob/claude/hansen-solubility-planning-D5iok/data/raw/a2only.pdf,,TEFLON,SL2-,,,,
DOW EPOXY NOVOLAC 438,DOW EPOXY NOVOLAC 438,,20.3,15.4,5.3,15.1,Epoxy Resin,,solubility,high,0.9,1,hsp_polymers_7,https://github.com/jtreeder/Materialism/blob/claude/hansen-solubility-planning-D5iok/data/raw/a2only.pdf,,DOW EPOXY NOVOLAC 438,DOW EPOXY NOVOLAC 438,,,,
DOW EPOXY NOVOLAC 444,DOW EPOXY NOVOLAC 444,,19.5,11.6,9.3,10.0,Epoxy Resin,,solubility,high,0.9,1,hsp_polymers_7,https://github.com/jtreeder/Materialism/blob/claude/hansen-solubility-planning-D5iok/data/raw/a2only.pdf,,DOW EPOXY NOVOLAC 444,DOW EPOXY NOVOLAC 444,,,,
ZINK SILICATE - CHEMICAL RES.,ZINK SILICATE - CHEMICAL RES.,,23.5,17.5,16.8,15.6,Biological & Other,Inorganic,chemical_resistance,medium,0.9,1,hsp_polymers_7,https://github.com/jtreeder/Materialism/blob/claude/hansen-solubility-planning-D5iok/data/raw/a2only.pdf,,ZINK SILICATE - CHEMICAL RES.,ZINK SILICATE - CHEMICAL RES.,,,,
2-COMP EPOXY CHEMICAL RES.,2-COMP EPOXY CHEMICAL RES.,,18.4,9.4,10.1,7.0,Epoxy Resin,,chemical_resistance,medium,0.9,1,hsp_polymers_7,https://github.com/jtreeder/Materialism/blob/claude/hansen-solubility-planning-D5iok/data/raw/a2only.pdf,,2-COMP EPOXY CHEMICAL RES.,2-COMP EPOXY CHEMICAL RES.,,,,
POLYVINYLIDINE FLUORIDE SOL.,POLYVINYLIDINE FLUORIDE SOL.,,17.0,12.1,10.2,4.1,Vinyl Polymer,,solubility,high,0.9,1,hsp_polymers_7,https://github.com/jtreeder/Materialism/blob/claude/hansen-solubility-planning-D5iok/data/raw/a2only.pdf,,POLYVINYLIDINE FLUORIDE SOL.,POLYVINYLIDINE FLUORIDE SOL.,,,,
COAL TAR PITCH SOL.,COAL TAR PITCH SOL.,,18.7,7.5,8.9,5.8,Natural & Petroleum Resin,,solubility,medium,0.9,1,hsp_polymers_7,https://github.com/jtreeder/Materialism/blob/claude/hansen-solubility-planning-D5iok/data/raw/a2only.pdf,,COAL TAR PITCH SOL.,COAL TAR PITCH SOL.,,,,
NITRILE 20 MIN,NITRILE 20 MIN,,17.5,7.3,6.5,5.1,Elastomer,NBR,breakthrough_time,high,0.9,1,hsp_polymers_7,https://github.com/jtreeder/Materialism/blob/claude/hansen-solubility-planning-D5iok/data/raw/a2only.pdf,,NITRILE 20 MIN,NITRILE 20 MIN,,,,
NITRILE 1 HR,NITRILE 1 HR,,16.6,9.1,4.4,10.0,Elastomer,NBR,breakthrough_time,high,0.9,1,hsp_polymers_7,https://github.com/jtreeder/Materialism/blob/claude/hansen-solubility-planning-D5iok/data/raw/a2only.pdf,,NITRILE 1 HR,NITRILE 1 HR,,,,
NITRILE 4 HR,NITRILE 4 HR,,19.0,12.6,3.8,13.3,Elastomer,NBR,breakthrough_time,high,0.9,1,hsp_polymers_7,https://github.com/jtreeder/Materialism/blob/claude/hansen-solubility-planning-D5iok/data/raw/a2only.pdf,,NITRILE 4 HR,NITRILE 4 HR,,,,
BUTYL 20 MIN,BUTYL 20 MIN,,16.5,1.0,5.1,5.0,Elastomer,Butyl Rubber,breakthrough_time,high,0.9,1,hsp_polymers_7,https://github.com/jtreeder/Materialism/blob/claude/hansen-solubility-planning-D5iok/data/raw/a2only.pdf,,BUTYL 20 MIN,BUTYL 20 MIN,,,,
BUTYL 1 HR,BUTYL 1 HR,,15.8,-2.1,4.0,8.2,Elastomer,Butyl Rubber,breakthrough_time,high,0.9,1,hsp_polymers_7,https://github.com/jtreeder/Materialism/blob/claude/hansen-solubility-planning-D5iok/data/raw/a2only.pdf,,BUTYL 1 HR,BUTYL 1 HR,,,,
BUTYL 4 HR (2),BUTYL 4 HR (2),,17.6,2.1,2.1,7.0,Elastomer,Butyl Rubber,breakthrough_time,high,0.9,1,hsp_polymers_7,https://github.com/jtreeder/Materialism/blob/claude/hansen-solubility-planning-D5iok/data/raw/a2only.pdf,,BUTYL 4 HR (2),BUTYL 4 HR (2),,,,
NATURAL RUBBER 20 MIN,NATURAL RUBBER 20 MIN,,14.5,7.3,4.5,11.0,Elastomer,Natural rubber,breakthrough_time,high,0.9,1,hsp_polymers_7,https://github.com/jtreeder/Materialism/blob/claude/hansen-solubility-planning-D5iok/data/raw/a2only.pdf,"Polyisoprene, natural",natural rubber,NR; natural rubber; gum rubber,,,,
NATURAL RUBBER 1 HR,NATURAL RUBBER 1 HR,,15.6,3.4,9.1,14.0,Elastomer,Natural rubber,breakthrough_time,high,0.9,1,hsp_polymers_7,https://github.com/jtreeder/Materialism/blob/claude/hansen-solubility-planning-D5iok/data/raw/a2only.pdf,"Polyisoprene, natural",natural rubber,NR; natural rubber; gum rubber,,,,
NATURAL RUBBER 4 HR,NATURAL RUBBER 4 HR,,19.4,13.2,7.7,19.0,Elastomer,Natural rubber,breakthrough_time,high,0.9,1,hsp_polymers_7,https://github.com/jtreeder/Materialism/blob/claude/hansen-solubility-planning-D5iok/data/raw/a2only.pdf,"Polyisoprene, natural",natural rubber,NR; natural rubber; gum rubber,,,,
PVC 20 MIN,PVC 20 MIN,,16.1,7.1,5.9,9.3,Vinyl Polymer,,breakthrough_time,high,0.9,1,hsp_polymers_7,https://github.com/jtreeder/Materialism/blob/claude/hansen-solubility-planning-D5iok/data/raw/a2only.pdf,,PVC 20 MIN,PVC 20 MIN,,,,
PVC 1 HR,PVC 1 HR,,14.9,11.1,3.8,13.2,Vinyl Polymer,,breakthrough_time,high,0.9,1,hsp_polymers_7,https://github.com/jtreeder/Materialism/blob/claude/hansen-solubility-planning-D5iok/data/raw/a2only.pdf,,PVC 1 HR,PVC 1 HR,,,,
PVC 4 HR,PVC 4 HR,,24.4,4.9,9.9,22.7,Vinyl Polymer,,breakthrough_time,high,0.9,1,hsp_polymers_7,https://github.com/jtreeder/Materialism/blob/claude/hansen-solubility-planning-D5iok/data/raw/a2only.pdf,,PVC 4 HR,PVC 4 HR,,,,
POLYVINYLALCOHOL 20 MIN,POLYVINYLALCOHOL 20 MIN,,11.2,12.4,13.0,12.1,Vinyl Polymer,,breakthrough_time,high,0.9,1,hsp_polymers_7,https://github.com/jtreeder/Materialism/blob/claude/hansen-solubility-planning-D5iok/data/raw/a2only.pdf,,POLYVINYLALCOHOL 20 MIN,POLYVINYLALCOHOL 20 MIN,,,,
POLYVINYLALCOHOL 1 HR,POLYVINYLALCOHOL 1 HR,,15.3,13.2,13.5,8.8,Vinyl Polymer,,breakthrough_time,high,0.9,1,hsp_polymers_7,https://github.com/jtreeder/Materialism/blob/claude/hansen-solubility-planning-D5iok/data/raw/a2only.pdf,,POLYVINYLALCOHOL 1 HR,POLYVINYLALCOHOL 1 HR,,,,
POLYVINYLALCOHOL 4 HR,POLYVINYLALCOHOL 4 HR,,17.2,13.6,15.4,10.9,Vinyl Polymer,,breakthrough_time,high,0.9,1,hsp_polymers_7,https://github.com/jtreeder/Materialism/blob/claude/hansen-solubility-planning-D5iok/data/raw/a2only.pdf,,POLYVINYLALCOHOL 4 HR,POLYVINYLALCOHOL 4 HR,,,,
POLYETHYLENE 20 MIN,POLYETHYLENE 20 MIN,,16.9,3.3,4.1,8.1,Polyolefin,,breakthrough_time,high,0.9,1,hsp_polymers_7,https://github.com/jtreeder/Materialism/blob/claude/hansen-solubility-planning-D5iok/data/raw/a2only.pdf,,POLYETHYLENE 20 MIN,POLYETHYLENE 20 MIN,,,,
POLYETHYLENE 1 HR,POLYETHYLENE 1 HR,,17.1,3.1,5.2,8.2,Polyolefin,,breakthrough_time,high,0.9,1,hsp_polymers_7,https://github.com/jtreeder/Materialism/blob/claude/hansen-solubility-planning-D5iok/data/raw/a2only.pdf,,POLYETHYLENE 1 HR,POLYETHYLENE 1 HR,,,,
POLYETHYLENE 4 HR,POLYETHYLENE 4 HR,,24.1,14.9,0.3,24.3,Polyolefin,,breakthrough_time,high,0.9,1,hsp_polymers_7,https://github.com/jtreeder/Materialism/blob/claude/hansen-solubility-planning-D5iok/data/raw/a2only.pdf,,POLYETHYLENE 4 HR,POLYETHYLENE 4 HR,,,,
VITON 20 MIN,VITON 20 MIN,,10.9,14.5,3.1,14.1,Fluoropolymer,,breakthrough_time,high,0.9,1,hsp_polymers_7,https://github.com/jtreeder/Materialism/blob/claude/hansen-solubility-planning-D5iok/data/raw/a2only.pdf,,VITON 20 MIN,VITON 20 MIN,,,,
VITON 1 HR,VITON 1 HR,,16.5,8.1,8.3,6.6,Fluoropolymer,,breakthrough_time,high,0.9,1,hsp_polymers_7,https://github.com/jtreeder/Materialism/blob/claude/hansen-solubility-planning-D5iok/data/raw/a2only.pdf,,VITON 1 HR,VITON 1 HR,,,,
VITON 4 HR,VITON 4 HR,,13.6,15.4,8.6,14.4,Fluoropolymer,,breakthrough_time,high,0.9,1,hsp_polymers_7,https://github.com/jtreeder/Materialism/blob/claude/hansen-solubility-planning-D5iok/data/raw/a2only.pdf,,VITON 4 HR,VITON 4 HR,,,,
NEOPRENE 20 MIN,NEOPRENE 20 MIN,,17.6,2.5,5.9,6.2,Elastomer,Neoprene,breakthrough_time,high,0.9,1,hsp_polymers_7,https://github.com/jtreeder/Materialism/blob/claude/hansen-solubility-planning-D5iok/data/raw/a2only.pdf,Polychloroprene,neoprene,CR; polychloroprene; chloroprene rubber,,,,
NEOPRENE 1 HR,NEOPRENE 1 HR,,19.0,8.0,0.0,13.2,Elastomer,Neoprene,breakthrough_time,high,0.9,1,hsp_polymers_7,https://github.com/jtreeder/Materialism/blob/claude/hansen-solubility-planning-D5iok/data/raw/a2only.pdf,Polychloroprene,neoprene,CR; polychloroprene; chloroprene rubber,,,,
NEOPRENE 4 HR,NEOPRENE 4 HR,,14.6,13.9,2.3,15.9,Elastomer,Neoprene,breakthrough_time,high,0.9,1,hsp_polymers_7,https://github.com/jtreeder/Materialism/blob/claude/hansen-solubility-planning-D5iok/data/raw/a2only.pdf,Polychloroprene,neoprene,CR; polychloroprene; chloroprene rubber,,,,
CH 5100 3 HR,CH 5100 3 HR,,16.6,5.4,4.0,3.8,Elastomer,,permeation,high,0.9,1,hsp_polymers_7,https://github.com/jtreeder/Materialism/blob/claude/hansen-solubility-planning-D5iok/data/raw/a2only.pdf,,CH 5100 3 HR,CH 5100 3 HR,,,,
CH 5200 3 HR,CH 5200 3 HR,,16.6,6.0,4.8,3.7,Elastomer,,permeation,high,0.9,1,hsp_polymers_7,https://github.com/jtreeder/Materialism/blob/claude/hansen-solubility-planning-D5iok/data/raw/a2only.pdf,,CH 5200 3 HR,CH 5200 3 HR,,,,
PVDC (110C) SOLUBILITY,PVDC (110C) SOLUBILITY,,17.6,9.1,7.8,3.9,Vinyl Polymer,,solubility,high,0.9,1,hsp_polymers_7,https://github.com/jtreeder/Materialism/blob/claude/hansen-solubility-planning-D5iok/data/raw/a2only.pdf,,PVDC (110C) SOLUBILITY,PVDC (110C) SOLUBILITY,,,,
PVDC (130C) SOLUBILITY,PVDC (130C) SOLUBILITY,,20.4,10.0,10.2,7.6,Vinyl Polymer,,solubility,high,0.9,1,hsp_polymers_7,https://github.com/jtreeder/Materialism/blob/claude/hansen-solubility-planning-D5iok/data/raw/a2only.pdf,,PVDC (130C) SOLUBILITY,PVDC (130C) SOLUBILITY,,,,
PES L C=1,PES L C=1,,18.7,10.5,7.6,9.1,Polysulfone / PES / PPS,,chemical_resistance,medium,0.9,1,hsp_polymers_7,https://github.com/jtreeder/Materialism/blob/claude/hansen-solubility-planning-D5iok/data/raw/a2only.pdf,,PES L C=1,PES L C=1,,,,
PES L B + C =1,PES L B + C =1,,17.7,9.7,6.4,9.3,Polysulfone / PES / PPS,,chemical_resistance,medium,0.9,1,hsp_polymers_7,https://github.com/jtreeder/Materialism/blob/claude/hansen-solubility-planning-D5iok/data/raw/a2only.pdf,,PES L B + C =1,PES L B + C =1,,,,
PPS CR 93°C,PPS CR 93°C,,18.8,4.8,6.8,2.8,Polysulfone / PES / PPS,,chemical_resistance,medium,0.9,1,hsp_polymers_7,https://github.com/jtreeder/Materialism/blob/claude/hansen-solubility-planning-D5iok/data/raw/a2only.pdf,,PPS CR 93°C,PPS CR 93°C,,,,
PPS TS60%12MO,PPS TS60%12MO,,18.7,5.3,3.7,6.7,Polysulfone / PES / PPS,,chemical_resistance,medium,0.9,1,hsp_polymers_7,https://github.com/jtreeder/Materialism/blob/claude/hansen-solubility-planning-D5iok/data/raw/a2only.pdf,,PPS TS60%12MO,PPS TS60%12MO,,,,
PA6 CR,PA6 CR,,17.0,3.4,10.6,5.1,Polyamide,,chemical_resistance,medium,0.9,1,hsp_polymers_7,https://github.com/jtreeder/Materialism/blob/claude/hansen-solubility-planning-D5iok/data/raw/a2only.pdf,,PA6 CR,PA6 CR,,,,
PA66 SOL,PA66 SOL,,17.4,9.8,14.6,5.1,Polyamide,,chemical_resistance,medium,0.9,1,hsp_polymers_7,https://github.com/jtreeder/Materialism/blob/claude/hansen-solubility-planning-D5iok/data/raw/a2only.pdf,,PA66 SOL,PA66 SOL,,,,
