Repository: jtreeder/Materialism

File: data/datasets/hsp_polymers_7/polymers_enriched.csv (part 1 of 3)
name_input,name_clean,name_iupac,name_common,name_common_all,name_acronyms,cas,product_url,tds_url,sds_url,dD,dP,dH,radius,class,subclass,data_type,data_reliability,processing_notes
CELLIT BP-300,Cellit BP-300,Cellulose acetopropionate,cellulose acetopropionate,cellulose ester; CAP,,,,,,16.6,12.0,6.7,10.2,Cellulosic Polymer,CAP,solubility,high,[PRE] route=trade_name; [CAS] not found; [CLASS] class from brand prefix mapping
CELLIDORA A,Cellidora A,Cellulose acetate butyrate,cellulose acetate butyrate,CAB; cellulose ester,,,,,,18.2,12.4,10.8,7.4,Cellulosic Polymer,CAB,solubility,high,[PRE] route=trade_name; [CAS] not found; [CLASS] class from brand prefix mapping
ETHOCEL HE10,Ethocel HE10,Ethyl cellulose,ethyl cellulose,EC; ethylcellulose,,,,,,17.9,4.3,3.9,5.9,Cellulosic Polymer,Ethyl cellulose,solubility,high,[PRE] route=trade_name; [CAS] not found; [CLASS] class from brand prefix mapping
ETHOCEL STD 20,Ethocel STD 20,Ethyl cellulose,ethyl cellulose,EC; ethylcellulose,,,,,,20.1,6.9,5.9,9.9,Cellulosic Polymer,Ethyl cellulose,solubility,high,[PRE] route=trade_name; [CAS] not found; [CLASS] class from brand prefix mapping
ARALDITE DY-025,Araldite DY-025,Diglycidyl ether of polypropylene glycol,flexible epoxy diluent,reactive epoxy diluent,EP,,,,,14.0,7.4,9.4,13.7,Epoxy Resin,Flexible epoxy,solubility,high,[OCR] name: 'ARALDITE DY O25' → 'ARALDITE DY-025'; [PRE] route=trade_name; [CAS] not found; [CLASS] class from brand prefix mapping
EPIKOTE 828,EPIKOTE 828,Bisphenol A diglycidyl ether,DGEBA epoxy resin,DGEBA; bisphenol-A epoxy; liquid epoxy resin,EP,,,,,23.1,14.6,5.0,20.5,Epoxy Resin,DGEBA epoxy,solubility,high,[PRE] route=trade_name; [CAS] not found; [CLASS] class from brand prefix mapping
EPIKOTE 1001,EPIKOTE 1001,"Bisphenol A diglycidyl ether, MW ~1000",solid epoxy resin,BPA epoxy; DGEBA; solid epoxy,EP,,,,,20.0,10.32,10.11,10.02,Epoxy Resin,BPA epoxy solid,solubility,high,[PRE] route=trade_name; [CAS] not found; [CLASS] class from brand prefix mapping
EPIKOTE 1004,EPIKOTE 1004,"Bisphenol A diglycidyl ether, MW ~1600",solid epoxy resin,BPA epoxy; solid epoxy resin,EP,,,,,17.4,10.5,9.0,7.9,Epoxy Resin,BPA epoxy solid,solubility,high,[PRE] route=trade_name; [CAS] not found; [CLASS] class from brand prefix mapping
EPIKOTE 1007,EPIKOTE 1007,"Bisphenol A diglycidyl ether, MW ~2900",high-MW solid epoxy resin,DGEBA; solid epoxy,EP,,,,,21.0,11.1,13.4,11.7,Epoxy Resin,BPA epoxy solid,solubility,high,[PRE] route=trade_name; [CAS] not found; [CLASS] class from brand prefix mapping
EPIKOTE 1009,EPIKOTE 1009,"Bisphenol A diglycidyl ether, MW ~3750",high-MW solid epoxy resin,DGEBA; solid epoxy,EP,,,,,19.3,9.37,10.95,8.26,Epoxy Resin,BPA epoxy solid,solubility,high,[PRE] route=trade_name; [CAS] not found; [CLASS] class from brand prefix mapping
PKHH,PKHH,Poly(hydroxy ether of bisphenol A),phenoxy resin,phenoxy polymer; PKHH,PKHH,,,,,23.4,7.2,14.8,14.9,Epoxy Resin,Phenoxy resin,solubility,high,[PRE] route=standard; [CAS] not found; [CAS] not found; [CLASS] rule: EPOXY|\bEPIKOTE\b|\bEPON\b|\bARALDITE\b|
VERSAMID 100,Versamid 100,Dimer acid-based polyamide,polyamide resin,dimer acid polyamide; reactive polyamide,PA,,,,,23.8,5.3,16.2,16.1,Polyamide,Dimer acid polyamide,solubility,high,[PRE] route=trade_name; [CAS] not found; [CLASS] class from brand prefix mapping
VERSAMID 115,Versamid 115,Dimer acid-based polyamide,polyamide resin,dimer acid polyamide; reactive polyamide,PA,,,,,20.3,6.6,14.1,9.6,Polyamide,Dimer acid polyamide,solubility,high,[PRE] route=trade_name; [CAS] not found; [CLASS] class from brand prefix mapping
VERSAMID 125,Versamid 125,Dimer acid-based polyamide,polyamide resin,dimer acid polyamide; reactive polyamide,PA,,,,,24.9,3.1,18.7,20.3,Polyamide,Dimer acid polyamide,solubility,high,[PRE] route=trade_name; [CAS] not found; [CLASS] class from brand prefix mapping
VERSAMID 140,Versamid 140,Dimer acid-based polyamide,polyamide resin,dimer acid polyamide; reactive polyamide,PA,,,,,26.9,2.4,18.5,24.0,Polyamide,Dimer acid polyamide,solubility,high,[PRE] route=trade_name; [CAS] not found; [CLASS] class from brand prefix mapping
DESMOPHEN 651,Desmophen 651,Polyester polyol,polyurethane polyol,PU polyol; polyester polyol,PU,,,,,17.7,10.6,11.6,9.5,Polyurethane,Polyester polyol,solubility,high,[PRE] route=trade_name; [CAS] not found; [CLASS] class from brand prefix mapping
DESMOPHEN 800,Desmophen 800,Polyester polyol,polyurethane polyol,PU polyol; polyester polyol,PU,,,,,19.1,12.2,9.9,8.0,Polyurethane,Polyester polyol,solubility,high,[PRE] route=trade_name; [CAS] not found; [CLASS] class from brand prefix mapping
DESMOPHEN 850,Desmophen 850,Polyether polyol,polyurethane polyol,PU polyol; polyether polyol,PU,,,,,21.54,14.94,12.28,16.78,Polyurethane,Polyether polyol,solubility,high,[PRE] route=trade_name; [CAS] not found; [CLASS] class from brand prefix mapping
DESMOPHEN 1100,Desmophen 1100,Polyester polyol,polyurethane polyol,PU polyol; polyester polyol,PU,,,,,16.0,13.1,9.2,11.4,Polyurethane,Polyester polyol,solubility,high,[PRE] route=trade_name; [CAS] not found; [CLASS] class from brand prefix mapping
DESMOPHEN 1150,Desmophen 1150,Polycarbonate polyol,polycarbonate diol,polycarbonate polyol; PU polyol,PU,,,,,20.6,7.8,11.6,13.1,Polyurethane,Polycarbonate polyol,solubility,high,[PRE] route=trade_name; [CAS] not found; [CLASS] class from brand prefix mapping
DESMOPHEN 1200,Desmophen 1200,Polyester polyol,polyurethane polyol,PU polyol,PU,,,,,19.4,7.4,6.0,9.8,Polyurethane,Polyester polyol,solubility,high,[PRE] route=trade_name; [CAS] not found; [CLASS] class from brand prefix mapping
DESMOPHEN 1700,Desmophen 1700,"Polyester polyol, low viscosity",polyurethane polyol,PU polyol; polyester polyol,PU,,,,,17.9,9.6,5.9,8.2,Polyurethane,Polyester polyol,solubility,high,[PRE] route=trade_name; [CAS] not found; [CLASS] class from brand prefix mapping
DESMOLAC 4200,Desmolac 4200,Polyurethane lacquer resin,polyurethane lacquer resin,PU lacquer; two-component PU,PU,,,,,18.7,9.6,9.9,8.2,Polyurethane,PU lacquer,solubility,high,[PRE] route=trade_name; [CAS] not found; [CLASS] class from brand prefix mapping
MACRYNAL SM 510N,Macrynal SM 510N,Hydroxy-functional acrylic resin,hydroxy acrylic resin,hydroxy acrylic; thermoset acrylic,,,,,,19.9,8.1,6.0,9.8,Acrylic,Hydroxy acrylic,solubility,high,[PRE] route=trade_name; [CAS] not found; [CLASS] class from brand prefix mapping
SUPER BECKACITE 1001,SUPER BECKACITE 1001,Alkyd resin,alkyd resin,oil-modified alkyd,,,,,,23.26,6.55,8.35,19.85,Polyester & Alkyd,Alkyd,solubility,high,[PRE] route=standard; [CAS] not found; [CAS] not found; [CLASS] rule: ALKYD|ALKYDAL|ALFTALAT|DYNAPOL|GLYPTAL|B
PHENODUR 373U,Phenodur 373U,Phenol-modified melamine resin,amino resin,phenol-amino resin; Phenodur,,,,,,19.74,11.62,14.59,12.69,Amino Resin,Phenol-amino resin,solubility,high,[PRE] route=trade_name; [CAS] not found; [CLASS] class from brand prefix mapping
PLIOLYTE S-100,PLIOLYTE S-100,Styrene-butadiene copolymer resin,SB resin,styrene-butadiene resin,,,,,,16.47,0.37,2.84,8.59,Elastomer,SB resin,solubility,high,[PRE] route=standard; [CAS] not found; [CAS] not found; [CLASS] rule: \bRUBBER\b(?!\s+HYDROCARBON)|ELASTOMER|\
PICCOPALE 110,Piccopale 110,Aliphatic C5 hydrocarbon resin,aliphatic hydrocarbon resin,C5 resin; aliphatic resin,,,,,,17.55,1.19,3.6,6.55,Natural & Petroleum Resin,C5 HC resin,solubility,high,[PRE] route=trade_name; [CAS] not found; [CLASS] class from brand prefix mapping
PICCORONE 450L,Piccorone 450L,Cyclopentadiene/aromatic hydrocarbon resin,C5/C9 resin,cyclopentadiene resin,,,,,,19.42,5.48,5.77,9.62,Natural & Petroleum Resin,C5/C9 resin,solubility,high,[PRE] route=trade_name; [CAS] not found; [CLASS] class from brand prefix mapping
POLYSAR 5630,POLYSAR 5630,Poly(styrene-co-butadiene),styrene-butadiene rubber,SBR,,,,,,17.55,3.35,2.7,6.55,Elastomer,SBR,solubility,high,[PRE] route=standard; [CAS] not found; [CAS] not found; [CLASS] rule: \bRUBBER\b(?!\s+HYDROCARBON)|ELASTOMER|\
HYCAR 1052,Hycar 1052,Poly(acrylonitrile-co-butadiene),nitrile rubber,NBR; nitrile rubber,,,,,,18.62,8.78,4.17,9.62,Elastomer,NBR,solubility,high,[OCR] Ro rounded to 2dp; [PRE] route=trade_name; [CAS] not found; [CLASS] class from brand prefix mapping
BUNA HULS B10,BUNA HULS B10,Poly(butadiene-co-styrene),SBR / butadiene rubber,SBR; synthetic rubber,,,,,,17.53,2.25,3.42,6.55,Elastomer,SBR,solubility,high,[PRE] route=standard; [CAS] not found; [CAS] not found; [CLASS] rule: \bRUBBER\b(?!\s+HYDROCARBON)|ELASTOMER|\
CARIFLEX IR 305,CARIFLEX IR 305,"Polyisoprene, synthetic",synthetic polyisoprene,IR; synthetic rubber,,,,,,16.57,1.41,-0.82,9.62,Elastomer,Synthetic polyisoprene,solubility,high,[PRE] route=standard; [HSP] hsp_flag_dh_negative; [CAS] not found; [CAS] not found; [CLASS] rule: \bCARIFLEX\b
LUTONAL IC/1203,LUTONAL IC/1203,Poly(isobutyl vinyl ether),polyvinyl isobutyl ether,PIB-VE; PVIBE,,,,,,14.2,2.5,4.6,12.4,Vinyl Polymer,Polyvinyl ether,solubility,high,[PRE] route=standard; [CAS] not found; [CAS] not found; [CLASS] rule: POLYVINYL|VINYL ACETATE|VINYL ALCOHOL|VI
LUTONAL I60,LUTONAL I60,,LUTONAL I60,LUTONAL I60,,,,,,16.9,2.5,4.0,7.2,Vinyl Polymer,,solubility,high,[OCR] name: 'LUTANAL I60' → 'LUTONAL I60'; [PRE] route=standard; [CAS] not found; [CAS] not found; [CLASS] rule: POLYVINYL|VINYL ACETATE|VINYL ALCOHOL|VI
POLYVINYLBUTYL ETHER,POLYVINYLBUTYL ETHER,Poly(butyl vinyl ether),polyvinyl butyl ether,PVBE,,,,,,17.4,4.3,8.4,7.4,Vinyl Polymer,Polyvinyl ether,solubility,high,[PRE] route=standard; [CAS] not found; [CAS] not found; [CLASS] rule: POLYVINYL|VINYL ACETATE|VINYL ALCOHOL|VI
LIGNIN,LIGNIN,Lignin,lignin,lignosulfonate; technical lignin,,9005-53-2,,,,20.17,14.61,15.04,11.66,Natural & Petroleum Resin,Lignin,solubility,high,[PRE] route=standard; [CAS] from v5 cache: 9005-53-2; [CLASS] rule: ROSIN|TERPENE|PETROLEUM RESIN|COUMARONE|
MODAFLOW,MODAFLOW,Poly(2-ethylhexyl acrylate-co-ethyl acrylate),acrylic flow modifier,polyacrylate flow additive,,,,,,16.1,3.7,7.9,8.9,Acrylic,Flow modifier,solubility,high,[PRE] route=standard; [CAS] not found; [CAS] not found; [CLASS] rule: ACRYLIC|ACRYLATE|METHACRYLATE|\bPMMA\b|P
VIPLA KR (PVC),VIPLA KR,Poly(vinyl chloride),polyvinyl chloride,PVC,,,,,,18.4,6.6,8.0,3.0,Vinyl Polymer,PVC,solubility,high,[PRE] route=standard; [CAS] not found; [CAS] not found; [CLASS] rule: POLYVINYL|VINYL ACETATE|VINYL ALCOHOL|VI
CERECLOR 70,CERECLOR 70,Chlorinated paraffin,chlorinated paraffin,chloroparaffin; CP70,,56509-64-9,,,,20.0,8.3,6.8,9.8,Elastomer,Chlorinated paraffin,solubility,high,[PRE] route=standard; [CAS] from v5 cache: 56509-64-9; [CLASS] rule: CHLORINATED RUBBER|CHLOROPAR|CERECLOR|PE
CHLOROPAR 40,CHLOROPAR 40,Chlorinated paraffin,chlorinated paraffin,chloroparaffin; CP40,,,,,,17.0,7.6,7.9,11.9,Elastomer,Chlorinated paraffin,solubility,high,[PRE] route=standard; [CAS] not found; [CAS] not found; [CLASS] rule: CHLORINATED RUBBER|CHLOROPAR|CERECLOR|PE
PERGUT S 5,PERGUT S 5,,PERGUT S 5,PERGUT S 5,,,,,,17.4,9.5,3.8,10.0,Elastomer,Chlorinated/Halogenated Rubber,solubility,high,[PRE] route=standard; [CAS] not found; [CAS] not found; [CLASS] rule: CHLORINATED RUBBER|CHLOROPAR|CERECLOR|PE
ALLOPREN R10,ALLOPREN R10,Chlorinated natural rubber,chlorinated rubber,CR; chlorinated rubber,,,,,,17.4,4.3,3.9,6.1,Elastomer,Chlorinated rubber,solubility,high,[PRE] route=standard; [CAS] not found; [CAS] not found; [CLASS] rule: CHLORINATED RUBBER|CHLOROPAR|CERECLOR|PE
PARLON P 10,PARLON P 10,Chlorinated rubber,chlorinated rubber,CR; chloroprene rubber,,,,,,20.26,6.32,5.4,10.64,Elastomer,Chlorinated rubber,solubility,high,[PRE] route=standard; [CAS] not found; [CAS] not found; [CLASS] rule: CHLORINATED RUBBER|CHLOROPAR|CERECLOR|PE
HYPALON 20,HYPALON 20,Chlorosulfonated polyethylene,chlorosulfonated PE,CSM; CSPE,,,,,,18.1,3.4,4.9,3.6,Elastomer,CSM,solubility,high,[PRE] route=standard; [CAS] not found; [CAS] not found; [CLASS] rule: \bRUBBER\b(?!\s+HYDROCARBON)|ELASTOMER|\
HYPALON 30,HYPALON 30,Chlorosulfonated polyethylene,chlorosulfonated PE,CSM; CSPE,,,,,,18.2,4.7,2.0,5.0,Elastomer,CSM,solubility,high,[PRE] route=standard; [CAS] not found; [CAS] not found; [CLASS] rule: \bRUBBER\b(?!\s+HYDROCARBON)|ELASTOMER|\
ALPEX,ALPEX,Poly(ethylene-co-propylene),ethylene-propylene copolymer,EP copolymer; polyolefin wax,,,,,,19.9,0.0,0.0,9.4,Natural & Petroleum Resin,EP copolymer,solubility,high,[PRE] route=standard; [HSP] near-nonpolar; [CAS] not found; [CAS] not found; [CLASS] rule: \bALPEX\b
1/2-sec.-NITROCELLULOSE H 23,1/2-sec.-NITROCELLULOSE H 23,Cellulose nitrate,nitrocellulose,NC; guncotton; cellulose nitrate,,,,,,15.41,14.73,8.84,11.46,Cellulosic Polymer,Nitrocellulose,solubility,high,[OCR] name: '1/2-sec.-NITRO CELLULOSE H 23' → '1/2-sec.-NITROCELLULOSE H 23'; [PRE] route=standard; [CAS] not found; [CAS] not found; [CLASS] rule: CELLUL|CELLIT\b|ETHOCEL|CELLIDORA|NITROC
CELLOLYN 102,CELLOLYN 102,Pentaerythritol ester of rosin modified with cellulose,rosin-modified cellulose ester,rosin ester,,,,,,21.73,0.94,8.53,15.75,Cellulosic Polymer,Rosin ester,solubility,high,[PRE] route=standard; [CAS] not found; [CAS] not found; [CLASS] rule: CELLUL|CELLIT\b|ETHOCEL|CELLIDORA|NITROC
PENTALYN 255,Pentalyn 255,Glycerol ester of hydrogenated rosin,rosin ester,hydrogenated rosin ester; Pentalyn,,,,,,17.55,9.37,14.32,10.64,Natural & Petroleum Resin,Rosin ester,solubility,high,[PRE] route=trade_name; [CAS] not found; [CLASS] class from brand prefix mapping
PENTALYN 830,Pentalyn 830,,Pentalyn 830,Pentalyn 830,,,,,,20.03,5.81,10.93,11.66,Natural & Petroleum Resin,,solubility,high,[PRE] route=trade_name; [CAS] not found; [CLASS] class from brand prefix mapping
ESTER GUM BL,ESTER GUM BL,,ESTER GUM BL,ESTER GUM BL,,,,,,19.64,4.73,7.77,10.64,Cellulosic Polymer,,solubility,high,[PRE] route=standard; [CAS] not found; [CAS] not found; [CLASS] rule: CELLUL|CELLIT\b|ETHOCEL|CELLIDORA|NITROC
VERSAMID 930,Versamid 930,"Dimer acid-based polyamide, low viscosity",polyamide resin,reactive polyamide,PA,,,,,17.43,-1.92,14.89,9.62,Polyamide,Dimer acid polyamide,solubility,high,[PRE] route=trade_name; [HSP] hsp_flag_dp_negative; [CAS] not found; [CLASS] class from brand prefix mapping
VERSAMID 961,Versamid 961,,Versamid 961,Versamid 961,PA,,,,,18.9,9.6,11.1,6.2,Polyamide,,solubility,high,[PRE] route=trade_name; [CAS] not found; [CLASS] class from brand prefix mapping
VERSAMID 965,Versamid 965,,Versamid 965,Versamid 965,PA,,,,,20.15,6.04,12.9,9.2,Polyamide,,solubility,high,[OCR] Ro rounded to 2dp; [PRE] route=trade_name; [CAS] not found; [CLASS] class from brand prefix mapping
DESMODUR L,Desmodur L,,Desmodur L,Desmodur L,PU,,,,,17.5,11.3,5.9,8.5,Polyurethane,,solubility,high,[PRE] route=trade_name; [CAS] not found; [CLASS] class from brand prefix mapping
DESMODUR N,Desmodur N,,Desmodur N,Desmodur N,PU,28574-90-5,,,,17.6,10.0,3.7,9.3,Polyurethane,,solubility,high,[PRE] route=trade_name; [CAS] from v5 cache: 28574-90-5; [CLASS] class from brand prefix mapping
SUPRASEC F-5100,SUPRASEC F-5100,,SUPRASEC F-5100,SUPRASEC F-5100,,,,,,19.7,12.9,12.8,11.4,Polyurethane,,solubility,high,[PRE] route=standard; [CAS] not found; [CAS] not found; [CLASS] rule: \bTOLONATE\b|\bSUPRASEC\b
MOWITAL B 30 H,Mowital B 30 H,Poly(vinyl butyral),polyvinyl butyral,PVB; Mowital,,,,,,18.6,12.9,10.3,8.3,Vinyl Polymer,PVB,solubility,high,[PRE] route=trade_name; [CAS] not found; [CLASS] class from brand prefix mapping
MOWITAL B 60 H,Mowital B 60 H,,Mowital B 60 H,Mowital B 60 H,,,,,,20.2,11.2,13.3,11.2,Vinyl Polymer,,solubility,high,[PRE] route=trade_name; [CAS] not found; [CLASS] class from brand prefix mapping
BUTVAR B 76,Butvar B 76,,Butvar B 76,Butvar B 76,,,,,,18.6,4.36,13.03,10.64,Vinyl Polymer,,solubility,high,[PRE] route=trade_name; [CAS] not found; [CLASS] class from brand prefix mapping
LUCITE 2042 PEMA,LUCITE 2042 PEMA,,LUCITE 2042 PEMA,LUCITE 2042 PEMA,,,,,,17.6,9.66,3.97,10.64,Acrylic,,solubility,high,[PRE] route=standard; [CAS] not found; [CAS] not found; [CLASS] rule: ACRYLIC|ACRYLATE|METHACRYLATE|\bPMMA\b|P
LUCITE 2044 PMMA,LUCITE 2044 PMMA,,LUCITE 2044 PMMA,LUCITE 2044 PMMA,,,,,,16.2,6.8,5.7,9.1,Acrylic,,solubility,high,[PRE] route=standard; [CAS] not found; [CAS] not found; [CLASS] rule: ACRYLIC|ACRYLATE|METHACRYLATE|\bPMMA\b|P
PLEXIGUM MB319,PLEXIGUM MB319,,PLEXIGUM MB319,PLEXIGUM MB319,,,,,,18.6,10.8,4.1,11.5,Acrylic,,solubility,high,[PRE] route=standard; [CAS] not found; [CAS] not found; [CLASS] rule: ACRYLIC|ACRYLATE|METHACRYLATE|\bPMMA\b|P
PLEXIGUM M527,PLEXIGUM M527,,PLEXIGUM M527,PLEXIGUM M527,,,,,,18.4,9.4,6.5,10.7,Acrylic,,solubility,high,[PRE] route=standard; [CAS] not found; [CAS] not found; [CLASS] rule: ACRYLIC|ACRYLATE|METHACRYLATE|\bPMMA\b|P
PMMA,PMMA,Poly(methyl methacrylate),acrylic glass,acrylic glass; acrylic; plexiglass; perspex,PMMA,,https://pubchem.ncbi.nlm.nih.gov/compound/6328,,,18.64,10.52,7.51,8.59,Acrylic,,solubility,high,[PRE] route=standard; [CAS] PubChem CID from acronym table: 6328; [CAS] not found; [CLASS] rule: ACRYLIC|ACRYLATE|METHACRYLATE|\bPMMA\b|P
MOWILITH 50 PVAC,MOWILITH 50 PVAC,,MOWILITH 50 PVAC,MOWILITH 50 PVAC,,,,,,20.93,11.27,9.66,13.71,Vinyl Polymer,,solubility,high,[PRE] route=standard; [CAS] not found; [CAS] not found; [CLASS] rule: POLYVINYL|VINYL ACETATE|VINYL ALCOHOL|VI
POLYSTYRENE LG,POLYSTYRENE LG,,POLYSTYRENE LG,POLYSTYRENE LG,,,,,,22.28,5.75,4.3,12.68,Styrenic,,solubility,high,[PRE] route=standard; [CAS] not found; [CAS] not found; [CLASS] rule: STYRENE|POLYSTYRENE|\bABS\b|\bSAN\b|\bSB
LAROFLEX MP 45,LAROFLEX MP 45,,LAROFLEX MP 45,LAROFLEX MP 45,,,,,,18.4,8.4,5.8,9.0,Acrylic,,solubility,high,[PRE] route=standard; [CAS] not found; [CAS] not found; [CLASS] rule: ACRYLIC|ACRYLATE|METHACRYLATE|\bPMMA\b|P
VILIT MB 30,VILIT MB 30,,VILIT MB 30,VILIT MB 30,,,,,,20.0,8.3,6.7,9.4,Vinyl Polymer,,solubility,high,[PRE] route=standard; [CAS] not found; [CAS] not found; [CLASS] rule: POLYVINYL|VINYL ACETATE|VINYL ALCOHOL|VI
VILIT MC 31,VILIT MC 31,,VILIT MC 31,VILIT MC 31,,,,,,20.0,8.3,6.7,9.4,Vinyl Polymer,,solubility,high,[PRE] route=standard; [CAS] not found; [CAS] not found; [CLASS] rule: POLYVINYL|VINYL ACETATE|VINYL ALCOHOL|VI
VILIT MC 39,VILIT MC 39,,VILIT MC 39,VILIT MC 39,,,,,,18.4,7.6,6.7,6.8,Vinyl Polymer,,solubility,high,[PRE] route=standard; [CAS] not found; [CAS] not found; [CLASS] rule: POLYVINYL|VINYL ACETATE|VINYL ALCOHOL|VI
VINYLITE VAGD,VINYLITE VAGD,,VINYLITE VAGD,VINYLITE VAGD,,,,,,17.1,10.4,6.5,7.5,Vinyl Polymer,,solubility,high,[PRE] route=standard; [CAS] not found; [CAS] not found; [CLASS] rule: POLYVINYL|VINYL ACETATE|VINYL ALCOHOL|VI
VINYLITE VAGH,VINYLITE VAGH,,VINYLITE VAGH,VINYLITE VAGH,,,,,,16.5,10.9,6.4,7.7,Vinyl Polymer,,solubility,high,[PRE] route=standard; [CAS] not found; [CAS] not found; [CLASS] rule: POLYVINYL|VINYL ACETATE|VINYL ALCOHOL|VI
VINYLITE VMCA,VINYLITE VMCA,,VINYLITE VMCA,VINYLITE VMCA,,,,,,17.7,11.1,6.9,8.7,Vinyl Polymer,,solubility,high,[PRE] route=standard; [CAS] not found; [CAS] not found; [CLASS] rule: POLYVINYL|VINYL ACETATE|VINYL ALCOHOL|VI
VINYLITE VMCC,VINYLITE VMCC,,VINYLITE VMCC,VINYLITE VMCC,,,,,,17.6,11.1,6.8,8.8,Vinyl Polymer,,solubility,high,[PRE] route=standard; [CAS] not found; [CAS] not found; [CLASS] rule: POLYVINYL|VINYL ACETATE|VINYL ALCOHOL|VI
VINYLITE VMCH,VINYLITE VMCH,,VINYLITE VMCH,VINYLITE VMCH,,,,,,17.6,11.1,6.4,8.6,Vinyl Polymer,,solubility,high,[PRE] route=standard; [CAS] not found; [CAS] not found; [CLASS] rule: POLYVINYL|VINYL ACETATE|VINYL ALCOHOL|VI
VINYLITE VYHH,VINYLITE VYHH,,VINYLITE VYHH,VINYLITE VYHH,,,,,,17.4,10.2,5.9,7.8,Vinyl Polymer,,solubility,high,[PRE] route=standard; [CAS] not found; [CAS] not found; [CLASS] rule: POLYVINYL|VINYL ACETATE|VINYL ALCOHOL|VI
VINYLITE VYLF,VINYLITE VYLF,,VINYLITE VYLF,VINYLITE VYLF,,,,,,18.1,10.3,4.2,8.3,Vinyl Polymer,,solubility,high,[PRE] route=standard; [CAS] not found; [CAS] not found; [CLASS] rule: POLYVINYL|VINYL ACETATE|VINYL ALCOHOL|VI
ALFTALAT AC 366,Alftalat AC 366,,Alftalat AC 366,Alftalat AC 366,,,,,,18.6,10.0,5.0,10.4,Polyester & Alkyd,,solubility,high,[PRE] route=trade_name; [CAS] not found; [CLASS] class from brand prefix mapping
ALFTALAT AM 756,Alftalat AM 756,,Alftalat AM 756,Alftalat AM 756,,,,,,23.0,2.2,4.2,16.9,Polyester & Alkyd,,solubility,high,[PRE] route=trade_name; [CAS] not found; [CLASS] class from brand prefix mapping
ALFTALAT AN 896,Alftalat AN 896,,Alftalat AN 896,Alftalat AN 896,,,,,,22.9,15.2,7.6,18.1,Polyester & Alkyd,,solubility,high,[PRE] route=trade_name; [CAS] not found; [CLASS] class from brand prefix mapping
ALFTALAT AN 950,Alftalat AN 950,,Alftalat AN 950,Alftalat AN 950,,,,,,22.6,13.8,8.1,17.1,Polyester & Alkyd,,solubility,high,[PRE] route=trade_name; [CAS] not found; [CLASS] class from brand prefix mapping
ALFTALAT AT 316,Alftalat AT 316,,Alftalat AT 316,Alftalat AT 316,,,,,,20.5,9.3,9.1,12.4,Polyester & Alkyd,,solubility,high,[PRE] route=trade_name; [CAS] not found; [CLASS] class from brand prefix mapping
ALFTALAT AT 576,Alftalat AT 576,,Alftalat AT 576,Alftalat AT 576,,,,,,19.2,5.3,6.3,11.9,Polyester & Alkyd,,solubility,high,[PRE] route=trade_name; [CAS] not found; [CLASS] class from brand prefix mapping
ALKYDAL F 261 HS,Alkydal F 261 HS,,Alkydal F 261 HS,Alkydal F 261 HS,,,,,,23.6,1.0,7.6,19.0,Polyester & Alkyd,,solubility,high,[PRE] route=trade_name; [CAS] not found; [CLASS] class from brand prefix mapping
ALKYDAL F 41,Alkydal F 41,,Alkydal F 41,Alkydal F 41,,,,,,20.6,4.6,5.5,12.6,Polyester & Alkyd,,solubility,high,[PRE] route=trade_name; [CAS] not found; [CLASS] class from brand prefix mapping
DUROFTAL T 354,DUROFTAL T 354,,DUROFTAL T 354,DUROFTAL T 354,,,,,,17.3,4.2,7.9,9.3,Polyester & Alkyd,Alkyd,solubility,high,[PRE] route=standard; [CAS] not found; [CAS] not found; [CLASS] rule: ALKYD|ALKYDAL|ALFTALAT|DYNAPOL|GLYPTAL|B
DYNAPOL L 812,DYNAPOL L 812,,DYNAPOL L 812,DYNAPOL L 812,,,,,,22.6,13.1,5.8,16.8,Polyester & Alkyd,,solubility,high,[OCR] Ro rounded to 2dp; [PRE] route=trade_name; [CAS] not found; [CLASS] class from brand prefix mapping
DYNAPOL L 850,DYNAPOL L 850,,DYNAPOL L 850,DYNAPOL L 850,,,,,,20.0,6.2,7.0,9.5,Polyester & Alkyd,,solubility,high,[PRE] route=trade_name; [CAS] not found; [CLASS] class from brand prefix mapping
PLEXAL C-34,PLEXAL C-34,,PLEXAL C-34,PLEXAL C-34,,,,,,18.5,9.21,4.91,10.64,Polyester & Alkyd,Alkyd,solubility,high,[PRE] route=standard; [CAS] not found; [CAS] not found; [CLASS] rule: ALKYD|ALKYDAL|ALFTALAT|DYNAPOL|GLYPTAL|B
SOALKYD 1935-EGAX,SOALKYD 1935-EGAX,,SOALKYD 1935-EGAX,SOALKYD 1935-EGAX,,,,,,18.0,11.6,8.5,9.0,Polyester & Alkyd,Alkyd,solubility,high,[PRE] route=standard; [CAS] not found; [CAS] not found; [CLASS] rule: ALKYD|ALKYDAL|ALFTALAT|DYNAPOL|GLYPTAL|B
VESTURIT BL 908,VESTURIT BL 908,,VESTURIT BL 908,VESTURIT BL 908,,,,,,18.8,12.0,6.0,11.5,Polyester & Alkyd,Alkyd,solubility,high,[PRE] route=standard; [CAS] not found; [CAS] not found; [CLASS] rule: ALKYD|ALKYDAL|ALFTALAT|DYNAPOL|GLYPTAL|B
VESTURIT BL 915,VESTURIT BL 915,,VESTURIT BL 915,VESTURIT BL 915,,,,,,17.7,13.0,7.6,11.5,Polyester & Alkyd,Alkyd,solubility,high,[PRE] route=standard; [CAS] not found; [CAS] not found; [CLASS] rule: ALKYD|ALKYDAL|ALFTALAT|DYNAPOL|GLYPTAL|B
BE 370,BE 370,,BE 370,BE 370,,,,,,20.7,6.1,12.7,14.8,Epoxy Resin,,solubility,high,[PRE] route=standard; [CAS] not found; [CAS] not found; [CLASS] rule: ^\bBE \d
BEETLE 681,BEETLE 681,,BEETLE 681,BEETLE 681,,,,,,22.2,-0.4,10.1,18.4,Biological & Other,,solubility,high,[PRE] route=standard; [HSP] hsp_flag_dp_negative; [CAS] not found; [CAS] not found; [CLASS] no rule matched
CYMEL 300,Cymel 300,,Cymel 300,Cymel 300,,,,,,19.35,12.83,12.87,9.82,Amino Resin,,solubility,high,[PRE] route=trade_name; [CAS] not found; [CLASS] class from brand prefix mapping
CYMEL 325,Cymel 325,,Cymel 325,Cymel 325,,,,,,25.5,15.2,9.5,22.2,Amino Resin,,solubility,high,[PRE] route=trade_name; [CAS] not found; [CLASS] class from brand prefix mapping
DYNOMIN MM 9,DYNOMIN MM 9,,DYNOMIN MM 9,DYNOMIN MM 9,,,,,,18.8,14.0,12.3,10.5,Amino Resin,,solubility,high,[PRE] route=standard; [CAS] not found; [CAS] not found; [CLASS] rule: MELAMINE|UREA.FORMALDEHYDE|AMINO RESIN|C
DYNOMIN UM 15,DYNOMIN UM 15,,DYNOMIN UM 15,DYNOMIN UM 15,,,,,,19.9,15.8,13.4,11.7,Amino Resin,,solubility,high,[PRE] route=standard; [CAS] not found; [CAS] not found; [CLASS] rule: MELAMINE|UREA.FORMALDEHYDE|AMINO RESIN|C
SOAMIN M 60,SOAMIN M 60,,SOAMIN M 60,SOAMIN M 60,,,,,,15.9,8.1,6.5,10.6,Amino Resin,,solubility,high,[PRE] route=standard; [CAS] not found; [CAS] not found; [CLASS] rule: MELAMINE|UREA.FORMALDEHYDE|AMINO RESIN|C
SYNRESIN A 560,SYNRESIN A 560,,SYNRESIN A 560,SYNRESIN A 560,,,,,,22.1,5.0,11.3,15.5,Polyester & Alkyd,Alkyd,solubility,high,[PRE] route=standard; [CAS] not found; [CAS] not found; [CLASS] rule: ALKYD|ALKYDAL|ALFTALAT|DYNAPOL|GLYPTAL|B
PLASTOPAL H,PLASTOPAL H,,PLASTOPAL H,PLASTOPAL H,,,,,,20.81,8.29,14.96,12.69,Amino Resin,,solubility,high,[PRE] route=standard; [CAS] not found; [CAS] not found; [CLASS] rule: MELAMINE|UREA.FORMALDEHYDE|AMINO RESIN|C
UFORMITE MX-61,UFORMITE MX-61,,UFORMITE MX-61,UFORMITE MX-61,,,,,,22.7,2.8,5.4,16.2,Amino Resin,,solubility,high,[PRE] route=standard; [CAS] not found; [CAS] not found; [CLASS] rule: MELAMINE|UREA.FORMALDEHYDE|AMINO RESIN|C
URACRON 15,URACRON 15,,URACRON 15,URACRON 15,,,,,,19.2,7.7,5.7,10.6,Amino Resin,,solubility,high,[PRE] route=standard; [CAS] not found; [CAS] not found; [CLASS] rule: MELAMINE|UREA.FORMALDEHYDE|AMINO RESIN|C
PARALOID P 400,Paraloid P 400,,Paraloid P 400,Paraloid P 400,,,,,,19.2,9.6,9.3,12.2,Acrylic,,solubility,high,[PRE] route=trade_name; [CAS] not found; [CLASS] class from brand prefix mapping
PARALOID P 410,Paraloid P 410,,Paraloid P 410,Paraloid P 410,,,,,,19.6,9.1,6.8,12.2,Acrylic,,solubility,high,[PRE] route=trade_name; [CAS] not found; [CLASS] class from brand prefix mapping
PARALOID EXPER. RES. QR 954,Paraloid EXPER. RES. QR 954,,Paraloid EXPER. RES. QR 954,Paraloid EXPER. RES. QR 954,,,,,,18.4,9.8,10.0,12.4,Acrylic,,solubility,high,[PRE] route=trade_name; [CAS] not found; [CLASS] class from brand prefix mapping
BAYSILON UD 125,BAYSILON UD 125,,BAYSILON UD 125,BAYSILON UD 125,,,,,,19.4,9.9,10.1,6.9,Elastomer,Silicone,solubility,high,[PRE] route=standard; [CAS] not found; [CAS] not found; [CLASS] rule: SILICONE|BAYSILON|SILICON RESIN|POLY.DIM
TEFLON (SL2-),TEFLON,,TEFLON,SL2-,,,,,,17.1,8.1,1.3,4.7,Fluoropolymer,,permeation,medium,[PRE] route=standard; [CAS] not found; [CAS] not found; [CLASS] rule: FLUORO|PTFE|TEFLON|PVDF|POLYVINYLIDENE F
DOW EPOXY NOVOLAC 438,DOW EPOXY NOVOLAC 438,,DOW EPOXY NOVOLAC 438,DOW EPOXY NOVOLAC 438,,,,,,20.3,15.4,5.3,15.1,Epoxy Resin,,solubility,high,[PRE] route=standard; [CAS] not found; [CAS] not found; [CLASS] rule: EPOXY|\bEPIKOTE\b|\bEPON\b|\bARALDITE\b|
DOW EPOXY NOVOLAC 444,DOW EPOXY NOVOLAC 444,,DOW EPOXY NOVOLAC 444,DOW EPOXY NOVOLAC 444,,,,,,19.5,11.6,9.3,10.0,Epoxy Resin,,solubility,high,[PRE] route=standard; [CAS] not found; [CAS] not found; [CLASS] rule: EPOXY|\bEPIKOTE\b|\bEPON\b|\bARALDITE\b|
ZINK SILICATE - CHEMICAL RES.,ZINK SILICATE - CHEMICAL RES.,,ZINK SILICATE - CHEMICAL RES.,ZINK SILICATE - CHEMICAL RES.,,,,,,23.5,17.5,16.8,15.6,Biological & Other,Inorganic,chemical_resistance,medium,[PRE] route=standard; [CAS] not found; [CAS] not found; [CLASS] rule: ZINK SILICATE|ZINC SILICATE
2-COMP EPOXY CHEMICAL RES.,2-COMP EPOXY CHEMICAL RES.,,2-COMP EPOXY CHEMICAL RES.,2-COMP EPOXY CHEMICAL RES.,,,,,,18.4,9.4,10.1,7.0,Epoxy Resin,,chemical_resistance,medium,[PRE] route=standard; [CAS] not found; [CAS] not found; [CLASS] rule: EPOXY|\bEPIKOTE\b|\bEPON\b|\bARALDITE\b|
POLYVINYLIDINE FLUORIDE SOL.,POLYVINYLIDINE FLUORIDE SOL.,,POLYVINYLIDINE FLUORIDE SOL.,POLYVINYLIDINE FLUORIDE SOL.,,,,,,17.0,12.1,10.2,4.1,Vinyl Polymer,,solubility,high,[PRE] route=standard; [CAS] not found; [CAS] not found; [CLASS] rule: POLYVINYL|VINYL ACETATE|VINYL ALCOHOL|VI
COAL TAR PITCH SOL.,COAL TAR PITCH SOL.,,COAL TAR PITCH SOL.,COAL TAR PITCH SOL.,,,,,,18.7,7.5,8.9,5.8,Natural & Petroleum Resin,,solubility,medium,[PRE] route=standard; [CAS] not found; [CAS] not found; [CLASS] rule: ROSIN|TERPENE|PETROLEUM RESIN|COUMARONE|
NITRILE 20 MIN,NITRILE 20 MIN,,NITRILE 20 MIN,NITRILE 20 MIN,,,,,,17.5,7.3,6.5,5.1,Elastomer,NBR,breakthrough_time,high,[PRE] route=time_series; [CAS] not found; [CLASS] rule: ^\s*NITRILE\b
NITRILE 1 HR,NITRILE 1 HR,,NITRILE 1 HR,NITRILE 1 HR,,,,,,16.6,9.1,4.4,10.0,Elastomer,NBR,breakthrough_time,high,[PRE] route=time_series; [CAS] not found; [CLASS] rule: ^\s*NITRILE\b
NITRILE 4 HR,NITRILE 4 HR,,NITRILE 4 HR,NITRILE 4 HR,,,,,,19.0,12.6,3.8,13.3,Elastomer,NBR,breakthrough_time,high,[PRE] route=time_series; [CAS] not found; [CLASS] rule: ^\s*NITRILE\b
BUTYL 20 MIN,BUTYL 20 MIN,,BUTYL 20 MIN,BUTYL 20 MIN,,,,,,16.5,1.0,5.1,5.0,Elastomer,Butyl Rubber,breakthrough_time,high,[PRE] route=time_series; [CAS] not found; [CLASS] rule: ^\s*BUTYL\s+\d
BUTYL 1 HR,BUTYL 1 HR,,BUTYL 1 HR,BUTYL 1 HR,,,,,,15.8,-2.1,4.0,8.2,Elastomer,Butyl Rubber,breakthrough_time,high,[PRE] route=time_series; [HSP] hsp_flag_dp_negative; [CAS] not found; [CLASS] rule: ^\s*BUTYL\s+\d
BUTYL 4 HR (2),BUTYL 4 HR (2),,BUTYL 4 HR (2),BUTYL 4 HR (2),,,,,,17.6,2.1,2.1,7.0,Elastomer,Butyl Rubber,breakthrough_time,high,[PRE] route=time_series; [CAS] not found; [CLASS] rule: ^\s*BUTYL\s+\d
NATURAL RUBBER 20 MIN,NATURAL RUBBER 20 MIN,"Polyisoprene, natural",natural rubber,NR; natural rubber; gum rubber,,,,,,14.5,7.3,4.5,11.0,Elastomer,Natural rubber,breakthrough_time,high,[PRE] route=time_series; [CAS] not found; [CLASS] rule: \bRUBBER\b(?!\s+HYDROCARBON)|ELASTOMER|\
NATURAL RUBBER 1 HR,NATURAL RUBBER 1 HR,"Polyisoprene, natural",natural rubber,NR; natural rubber; gum rubber,,,,,,15.6,3.4,9.1,14.0,Elastomer,Natural rubber,breakthrough_time,high,[PRE] route=time_series; [CAS] not found; [CLASS] rule: \bRUBBER\b(?!\s+HYDROCARBON)|ELASTOMER|\
NATURAL RUBBER 4 HR,NATURAL RUBBER 4 HR,"Polyisoprene, natural",natural rubber,NR; natural rubber; gum rubber,,,,,,19.4,13.2,7.7,19.0,Elastomer,Natural rubber,breakthrough_time,high,[PRE] route=time_series; [CAS] not found; [CLASS] rule: \bRUBBER\b(?!\s+HYDROCARBON)|ELASTOMER|\
PVC 20 MIN,PVC 20 MIN,,PVC 20 MIN,PVC 20 MIN,,,,,,16.1,7.1,5.9,9.3,Vinyl Polymer,,breakthrough_time,high,[PRE] route=time_series; [CAS] not found; [CLASS] rule: POLYVINYL|VINYL ACETATE|VINYL ALCOHOL|VI
PVC 1 HR,PVC 1 HR,,PVC 1 HR,PVC 1 HR,,,,,,14.9,11.1,3.8,13.2,Vinyl Polymer,,breakthrough_time,high,[PRE] route=time_series; [CAS] not found; [CLASS] rule: POLYVINYL|VINYL ACETATE|VINYL ALCOHOL|VI
PVC 4 HR,PVC 4 HR,,PVC 4 HR,PVC 4 HR,,,,,,24.4,4.9,9.9,22.7,Vinyl Polymer,,breakthrough_time,high,[OCR] Ro rounded to 2dp; [PRE] route=time_series; [CAS] not found; [CLASS] rule: POLYVINYL|VINYL ACETATE|VINYL ALCOHOL|VI
POLYVINYLALCOHOL 20 MIN,POLYVINYLALCOHOL 20 MIN,,POLYVINYLALCOHOL 20 MIN,POLYVINYLALCOHOL 20 MIN,,,,,,11.2,12.4,13.0,12.1,Vinyl Polymer,,breakthrough_time,high,[PRE] route=time_series; [CAS] not found; [CLASS] rule: POLYVINYL|VINYL ACETATE|VINYL ALCOHOL|VI
POLYVINYLALCOHOL 1 HR,POLYVINYLALCOHOL 1 HR,,POLYVINYLALCOHOL 1 HR,POLYVINYLALCOHOL 1 HR,,,,,,15.3,13.2,13.5,8.8,Vinyl Polymer,,breakthrough_time,high,[PRE] route=time_series; [CAS] not found; [CLASS] rule: POLYVINYL|VINYL ACETATE|VINYL ALCOHOL|VI
POLYVINYLALCOHOL 4 HR,POLYVINYLALCOHOL 4 HR,,POLYVINYLALCOHOL 4 HR,POLYVINYLALCOHOL 4 HR,,,,,,17.2,13.6,15.4,10.9,Vinyl Polymer,,breakthrough_time,high,[PRE] route=time_series; [CAS] not found; [CLASS] rule: POLYVINYL|VINYL ACETATE|VINYL ALCOHOL|VI
POLYETHYLENE 20 MIN,POLYETHYLENE 20 MIN,,POLYETHYLENE 20 MIN,POLYETHYLENE 20 MIN,,,,,,16.9,3.3,4.1,8.1,Polyolefin,,breakthrough_time,high,[PRE] route=time_series; [CAS] not found; [CLASS] rule: POLYETHYLENE(?!\s*OXIDE)|\bHDPE\b|\bLDPE
POLYETHYLENE 1 HR,POLYETHYLENE 1 HR,,POLYETHYLENE 1 HR,POLYETHYLENE 1 HR,,,,,,17.1,3.1,5.2,8.2,Polyolefin,,breakthrough_time,high,[PRE] route=time_series; [CAS] not found; [CLASS] rule: POLYETHYLENE(?!\s*OXIDE)|\bHDPE\b|\bLDPE
POLYETHYLENE 4 HR,POLYETHYLENE 4 HR,,POLYETHYLENE 4 HR,POLYETHYLENE 4 HR,,,,,,24.1,14.9,0.3,24.3,Polyolefin,,breakthrough_time,high,[PRE] route=time_series; [CAS] not found; [CLASS] rule: POLYETHYLENE(?!\s*OXIDE)|\bHDPE\b|\bLDPE
VITON 20 MIN,VITON 20 MIN,,VITON 20 MIN,VITON 20 MIN,,,,,,10.9,14.5,3.1,14.1,Fluoropolymer,,breakthrough_time,high,[PRE] route=time_series; [CAS] not found; [CLASS] rule: FLUORO|PTFE|TEFLON|PVDF|POLYVINYLIDENE F
VITON 1 HR,VITON 1 HR,,VITON 1 HR,VITON 1 HR,,,,,,16.5,8.1,8.3,6.6,Fluoropolymer,,breakthrough_time,high,[PRE] route=time_series; [CAS] not found; [CLASS] rule: FLUORO|PTFE|TEFLON|PVDF|POLYVINYLIDENE F
VITON 4 HR,VITON 4 HR,,VITON 4 HR,VITON 4 HR,,,,,,13.6,15.4,8.6,14.4,Fluoropolymer,,breakthrough_time,high,[PRE] route=time_series; [CAS] not found; [CLASS] rule: FLUORO|PTFE|TEFLON|PVDF|POLYVINYLIDENE F
NEOPRENE 20 MIN,NEOPRENE 20 MIN,Polychloroprene,neoprene,CR; polychloroprene; chloroprene rubber,,,,,,17.6,2.5,5.9,6.2,Elastomer,Neoprene,breakthrough_time,high,[PRE] route=time_series; [CAS] not found; [CLASS] rule: \bRUBBER\b(?!\s+HYDROCARBON)|ELASTOMER|\
NEOPRENE 1 HR,NEOPRENE 1 HR,Polychloroprene,neoprene,CR; polychloroprene; chloroprene rubber,,,,,,19.0,8.0,0.0,13.2,Elastomer,Neoprene,breakthrough_time,high,[PRE] route=time_series; [CAS] not found; [CLASS] rule: \bRUBBER\b(?!\s+HYDROCARBON)|ELASTOMER|\
NEOPRENE 4 HR,NEOPRENE 4 HR,Polychloroprene,neoprene,CR; polychloroprene; chloroprene rubber,,,,,,14.6,13.9,2.3,15.9,Elastomer,Neoprene,breakthrough_time,high,[PRE] route=time_series; [CAS] not found; [CLASS] rule: \bRUBBER\b(?!\s+HYDROCARBON)|ELASTOMER|\
CH 5100 3 HR,CH 5100 3 HR,,CH 5100 3 HR,CH 5100 3 HR,,,,,,16.6,5.4,4.0,3.8,Elastomer,,permeation,high,[PRE] route=time_series; [CAS] not found; [CLASS] rule: ^\s*CH \d{4}
CH 5200 3 HR,CH 5200 3 HR,,CH 5200 3 HR,CH 5200 3 HR,,,,,,16.6,6.0,4.8,3.7,Elastomer,,permeation,high,[PRE] route=time_series; [CAS] not found; [CLASS] rule: ^\s*CH \d{4}
PVDC (110C) SOLUBILITY,PVDC (110C) SOLUBILITY,,PVDC (110C) SOLUBILITY,PVDC (110C) SOLUBILITY,,,,,,17.6,9.1,7.8,3.9,Vinyl Polymer,,solubility,high,[PRE] route=standard; [CAS] not found; [CAS] not found; [CLASS] rule: POLYVINYL|VINYL ACETATE|VINYL ALCOHOL|VI
PVDC (130C) SOLUBILITY,PVDC (130C) SOLUBILITY,,PVDC (130C) SOLUBILITY,PVDC (130C) SOLUBILITY,,,,,,20.4,10.0,10.2,7.6,Vinyl Polymer,,solubility,high,[PRE] route=standard; [CAS] not found; [CAS] not found; [CLASS] rule: POLYVINYL|VINYL ACETATE|VINYL ALCOHOL|VI
PES L C=1,PES L C=1,,PES L C=1,PES L C=1,,,,,,18.7,10.5,7.6,9.1,Polysulfone / PES / PPS,,chemical_resistance,medium,[PRE] route=standard; [CAS] not found; [CAS] not found; [CLASS] rule: \bPSU\b|\bPES\b
PES L B + C =1,PES L B + C =1,,PES L B + C =1,PES L B + C =1,,,,,,17.7,9.7,6.4,9.3,Polysulfone / PES / PPS,,chemical_resistance,medium,[PRE] route=standard; [CAS] not found; [CAS] not found; [CLASS] rule: \bPSU\b|\bPES\b
PPS CR 93°C,PPS CR 93°C,,PPS CR 93°C,PPS CR 93°C,,,,,,18.8,4.8,6.8,2.8,Polysulfone / PES / PPS,,chemical_resistance,medium,[PRE] route=standard; [CAS] not found; [CAS] not found; [CLASS] rule: POLYSULFONE|POLYETHERSULFONE|\bPPS\b|\bP
PPS TS60%12MO,PPS TS60%12MO,,PPS TS60%12MO,PPS TS60%12MO,,,,,,18.7,5.3,3.7,6.7,Polysulfone / PES / PPS,,chemical_resistance,medium,[PRE] route=standard; [CAS] not found; [CAS] not found; [CLASS] rule: POLYSULFONE|POLYETHERSULFONE|\bPPS\b|\bP
PA6 CR,PA6 CR,,PA6 CR,PA6 CR,,,,,,17.0,3.4,10.6,5.1,Polyamide,,chemical_resistance,medium,[PRE] route=standard; [CAS] not found; [CAS] not found; [CLASS] rule: ^\s*PA6\b|^\s*PA 6\b
PA66 SOL,PA66 SOL,,PA66 SOL,PA66 SOL,,,,,,17.4,9.8,14.6,5.1,Polyamide,,chemical_resistance,medium,[PRE] route=standard; [CAS] not found; [CAS] not found; [CLASS] rule: POLYAMIDE|\bNYLON\b|VERSAMID|POLYPHTHALA
PA11 CR,PA11 CR,,PA11 CR,PA11 CR,,,,,,17.0,4.4,10.6,5.1,Polyamide,,chemical_resistance,medium,[PRE] route=standard; [CAS] not found; [CAS] not found; [CLASS] rule: POLYAMIDE|\bNYLON\b|VERSAMID|POLYPHTHALA
POMH+POMC CR,POMH+POMC CR,,POMH+POMC CR,POMH+POMC CR,,,,,,17.1,3.1,10.7,5.2,Polyacetal / PEI / PC,Polyacetal,chemical_resistance,medium,[PRE] route=standard; [CAS] not found; [CAS] not found; [CLASS] rule: \bPOMH\b|\bPOMC\b
PETP CR,PETP CR,,PETP CR,PETP CR,,,,,,18.2,6.4,6.6,5.0,Polyester & Alkyd,Saturated Polyester,chemical_resistance,medium,[PRE] route=standard; [CAS] not found; [CAS] not found; [CLASS] rule: \bPET\b|\bPBT\b|\bPETG\b|POLY.ETHYLENE T
PTFE L80 CR,PTFE L80 CR,,PTFE L80 CR,PTFE L80 CR,,,,,,16.2,1.8,3.4,3.9,Fluoropolymer,,chemical_resistance,medium,[PRE] route=standard; [CAS] not found; [CAS] not found; [CLASS] rule: FLUORO|PTFE|TEFLON|PVDF|POLYVINYLIDENE F
PMMA CR,PMMA CR,,PMMA CR,PMMA CR,,,,,,16.0,5.0,12.0,13.0,Acrylic,,chemical_resistance,medium,[PRE] route=standard; [CAS] not found; [CAS] not found; [CLASS] rule: ACRYLIC|ACRYLATE|METHACRYLATE|\bPMMA\b|P
PE? CR QUESTIONABLE VALUES,PE CR QUESTIONABLE VALUES,,PE CR QUESTIONABLE VALUES,PE CR QUESTIONABLE VALUES,,,,,,16.8,5.4,2.4,4.7,Polyolefin,,chemical_resistance,medium,[PRE] route=standard; [NAME] source uncertainty (?); [CAS] not found; [CAS] not found; [CLASS] rule: \bPE\b(?!\s*\d)
PPO CR,PPO CR,,PPO CR,PPO CR,,,,,,17.9,3.1,8.5,8.6,Polyacetal / PEI / PC,,chemical_resistance,medium,[PRE] route=standard; [CAS] not found; [CAS] not found; [CLASS] rule: POLYCARBONATE|\bPOM\b|POLYACETAL|POLYOXY
PUR CR,PUR CR,,PUR CR,PUR CR,,,,,,18.1,9.3,4.5,9.7,Polyurethane,,chemical_resistance,medium,[PRE] route=standard; [CAS] not found; [CAS] not found; [CLASS] rule: ^\s*PUR\b|^\s*PU\b|\bPUR\s+CR\b|\bPUR\s+
ABS CR,ABS CR,,ABS CR,ABS CR,,,,,,16.3,2.7,7.1,7.8,Styrenic,,chemical_resistance,medium,[PRE] route=standard; [CAS] not found; [CAS] not found; [CLASS] rule: STYRENE|POLYSTYRENE|\bABS\b|\bSAN\b|\bSB
PSU CR,PSU CR,,PSU CR,PSU CR,,,,,,16.0,6.0,6.6,9.0,Polysulfone / PES / PPS,,chemical_resistance,medium,[PRE] route=standard; [CAS] not found; [CAS] not found; [CLASS] rule: \bPSU\b|\bPES\b
VINYL SILANE,VINYL SILANE,,VINYL SILANE,VINYL SILANE,,7291-09-0,,,,16.4,3.7,4.5,10.0,Biological & Other,,swelling,medium,[PRE] route=standard; [CAS] from v5 cache: 7291-09-0; [CLASS] no rule matched
CELLOPHAN SW,CELLOPHAN SW,,CELLOPHAN SW,CELLOPHAN SW,,,,,,16.1,18.5,14.5,9.3,Cellulosic Polymer,,swelling,high,[PRE] route=standard; [CAS] not found; [CAS] not found; [CLASS] rule: CELLUL|CELLIT\b|ETHOCEL|CELLIDORA|NITROC
EVOH SOL,EVOH SOL,,EVOH SOL,EVOH SOL,,,,,,20.5,10.5,12.3,7.3,Vinyl Polymer,,swelling,high,[PRE] route=standard; [CAS] not found; [CAS] not found; [CLASS] rule: POLYVINYL|VINYL ACETATE|VINYL ALCOHOL|VI
SARANEX 4HR,SARANEX 4HR,,SARANEX 4HR,SARANEX 4HR,,,,,,17.7,18.3,0.7,18.4,Vinyl Polymer,PVDC,breakthrough_time,high,[PRE] route=time_series; [CAS] not found; [CLASS] rule: \bSARANEX\b|\bSARAN\b
4H 35°C,4H 35°C,,4H 35°C,4H 35°C,,,,,,19.4,13.4,18.0,8.6,Biological & Other,,breakthrough_time,high,[PRE] route=standard; [CAS] not found; [CAS] not found; [CLASS] no rule matched
4H 35°C no plasticizer included,4H 35°C no plasticizer included,,4H 35°C no plasticizer included,4H 35°C no plasticizer included,,,,,,20.5,11.3,10.3,6.7,Biological & Other,,breakthrough_time,high,[PRE] route=standard; [CAS] not found; [CAS] not found; [CLASS] no rule matched
POLYVINYLALCOHOL,POLYVINYLALCOHOL,,POLYVINYLALCOHOL,POLYVINYLALCOHOL,,,,,,15.0,17.2,17.8,10.2,Vinyl Polymer,,breakthrough_time,high,[PRE] route=standard; [CAS] not found; [CAS] not found; [CLASS] rule: POLYVINYL|VINYL ACETATE|VINYL ALCOHOL|VI
ACETAL CELANESE,ACETAL CELANESE,,ACETAL CELANESE,ACETAL CELANESE,,,,,,21.1,9.3,5.9,11.4,Polyacetal / PEI / PC,Polyacetal,chemical_resistance,medium,[PRE] route=standard; [CAS] not found; [CAS] not found; [CLASS] rule: \bPOM\b|ACETAL\b
ACETALHOMO-DUO,ACETALHOMO-DUO,,ACETALHOMO-DUO,ACETALHOMO-DUO,,,,,,19.0,5.0,8.0,5.0,Polyacetal / PEI / PC,Polyacetal,chemical_resistance,medium,[PRE] route=standard; [CAS] not found; [CAS] not found; [CLASS] rule: ACETALHOMO|ACETAL.*DUO
