Repository: jtreeder/Materialism

File: data/datasets/hsp_polymers_8/polymers.csv (part 4 of 4)
name,name_input,cas_number,delta_d,delta_p,delta_h,radius,type,subclass,data_type,data_reliability,confidence,source_count,source,source_url,name_iupac,name_common,name_common_all,name_acronyms,product_url,tds_url,sds_url,processing_notes,hidden
LDPE PERM>80,LDPE PERM>80,,16.5,4.5,0.5,6.0,Polyolefin,,permeation,high,0.9,1,hansen_a2,https://github.com/jtreeder/Materialism/blob/claude/hansen-solubility-planning-D5iok/data/raw/a2only.pdf,,LDPE PERM>80,LDPE PERM>80,,,,,hsp_polymers_8; source=a2only.pdf; OCR corrections applied (Step 0B),false
LDPE PERM<0.8,LDPE PERM<0.8,,15.3,5.3,2.5,10.1,Polyolefin,,permeation,high,0.9,1,hansen_a2,https://github.com/jtreeder/Materialism/blob/claude/hansen-solubility-planning-D5iok/data/raw/a2only.pdf,,LDPE PERM<0.8,LDPE PERM<0.8,,,,,hsp_polymers_8; source=a2only.pdf; OCR corrections applied (Step 0B),false
TOLONATE HDT,TOLONATE HDT (RH-POULENC),,19.0,11.0,3.0,12.0,Polyurethane,,solubility,high,0.9,1,hansen_a2,https://github.com/jtreeder/Materialism/blob/claude/hansen-solubility-planning-D5iok/data/raw/a2only.pdf,,TOLONATE HDT,RH-POULENC,,,,,hsp_polymers_8; source=a2only.pdf; OCR corrections applied (Step 0B),false
TOLONATE HDB,TOLONATE HDB (RH-POULENC),,19.0,11.0,2.0,11.3,Polyurethane,,solubility,high,0.9,1,hansen_a2,https://github.com/jtreeder/Materialism/blob/claude/hansen-solubility-planning-D5iok/data/raw/a2only.pdf,,TOLONATE HDB,RH-POULENC,,,,,hsp_polymers_8; source=a2only.pdf; OCR corrections applied (Step 0B),false
R ACM,R ACM,,16.8,11.8,11.6,17.0,Elastomer,,chemical_resistance,medium,0.9,1,hansen_a2,https://github.com/jtreeder/Materialism/blob/claude/hansen-solubility-planning-D5iok/data/raw/a2only.pdf,,R ACM,R ACM,,,,,hsp_polymers_8; source=a2only.pdf; OCR corrections applied (Step 0B),false
R BUTYL,R BUTYL,,18.0,0.0,3.0,9.0,Elastomer,,chemical_resistance,medium,0.9,1,hansen_a2,https://github.com/jtreeder/Materialism/blob/claude/hansen-solubility-planning-D5iok/data/raw/a2only.pdf,,R BUTYL,R BUTYL,,,,,hsp_polymers_8; source=a2only.pdf; OCR corrections applied (Step 0B),false
R ECO,R ECO,,21.3,8.1,6.1,12.0,Elastomer,ECO,chemical_resistance,medium,0.9,1,hansen_a2,https://github.com/jtreeder/Materialism/blob/claude/hansen-solubility-planning-D5iok/data/raw/a2only.pdf,,R ECO,R ECO,,,,,hsp_polymers_8; source=a2only.pdf; OCR corrections applied (Step 0B),false
R CSM,R CSM,,28.0,14.0,3.4,28.3,Elastomer,Chlorinated/Halogenated Rubber,chemical_resistance,medium,0.9,1,hansen_a2,https://github.com/jtreeder/Materialism/blob/claude/hansen-solubility-planning-D5iok/data/raw/a2only.pdf,,R CSM,R CSM,,,,,hsp_polymers_8; source=a2only.pdf; OCR corrections applied (Step 0B),false
R EBONITE,R EBONITE (DATA FIT 0.722),,18.7,6.1,2.7,6.6,Elastomer,Ebonite,chemical_resistance,medium,0.9,1,hansen_a2,https://github.com/jtreeder/Materialism/blob/claude/hansen-solubility-planning-D5iok/data/raw/a2only.pdf,,R EBONITE,DATA FIT 0.722,,,,,hsp_polymers_8; source=a2only.pdf; OCR corrections applied (Step 0B),false
R ETHYLENE/PROPYLENE,R ETHYLENE/PROPYLENE,,16.6,0.0,5.2,9.1,Elastomer,EPDM,chemical_resistance,medium,0.9,1,hansen_a2,https://github.com/jtreeder/Materialism/blob/claude/hansen-solubility-planning-D5iok/data/raw/a2only.pdf,,R ETHYLENE/PROPYLENE,R ETHYLENE/PROPYLENE,,,,,hsp_polymers_8; source=a2only.pdf; OCR corrections applied (Step 0B),false
R EPDM,R EPDM,,18.6,-3.4,4.4,10.7,Elastomer,,chemical_resistance,medium,0.9,1,hansen_a2,https://github.com/jtreeder/Materialism/blob/claude/hansen-solubility-planning-D5iok/data/raw/a2only.pdf,,R EPDM,R EPDM,,,,,hsp_polymers_8; source=a2only.pdf; OCR corrections applied (Step 0B),false
R FQ FL/SI,R FQ FL/SI,,15.9,20.1,6.9,16.8,Fluoropolymer,,chemical_resistance,medium,0.9,1,hansen_a2,https://github.com/jtreeder/Materialism/blob/claude/hansen-solubility-planning-D5iok/data/raw/a2only.pdf,,R FQ FL/SI,R FQ FL/SI,,,,,hsp_polymers_8; source=a2only.pdf; OCR corrections applied (Step 0B),false
R FKM,R FKM (VITON) (0.76 DATA FIT),,11.6,23.0,5.0,21.6,Fluoropolymer,,chemical_resistance,medium,0.9,1,hansen_a2,https://github.com/jtreeder/Materialism/blob/claude/hansen-solubility-planning-D5iok/data/raw/a2only.pdf,,R FKM,VITON,,,,,hsp_polymers_8; source=a2only.pdf; OCR corrections applied (Step 0B),false
R NR NAT RUB,R NR NAT RUB,,20.8,1.8,3.6,14.0,Elastomer,Natural rubber,chemical_resistance,medium,0.9,1,hansen_a2,https://github.com/jtreeder/Materialism/blob/claude/hansen-solubility-planning-D5iok/data/raw/a2only.pdf,"Polyisoprene, natural",natural rubber,NR; natural rubber,,,,,hsp_polymers_8; source=a2only.pdf; OCR corrections applied (Step 0B),false
R NBR,R NBR,,19.8,17.8,3.2,19.0,Elastomer,,chemical_resistance,medium,0.9,1,hansen_a2,https://github.com/jtreeder/Materialism/blob/claude/hansen-solubility-planning-D5iok/data/raw/a2only.pdf,,R NBR,R NBR,,,,,hsp_polymers_8; source=a2only.pdf; OCR corrections applied (Step 0B),false
R CR CHLOROPRENE,R CR CHLOROPRENE,,24.6,8.6,6.4,20.4,Elastomer,,chemical_resistance,medium,0.9,1,hansen_a2,https://github.com/jtreeder/Materialism/blob/claude/hansen-solubility-planning-D5iok/data/raw/a2only.pdf,,R CR CHLOROPRENE,R CR CHLOROPRENE,,,,,hsp_polymers_8; source=a2only.pdf; OCR corrections applied (Step 0B),false
R AU ESTER PU,R AU ESTER PU,,17.9,13.3,10.7,17.1,Polyurethane,,chemical_resistance,medium,0.9,1,hansen_a2,https://github.com/jtreeder/Materialism/blob/claude/hansen-solubility-planning-D5iok/data/raw/a2only.pdf,,R AU ESTER PU,R AU ESTER PU,,,,,hsp_polymers_8; source=a2only.pdf; OCR corrections applied (Step 0B),false
R PEU ETHER PU,R PEU ETHER PU,,17.9,13.3,10.7,17.1,Polyurethane,,chemical_resistance,medium,0.9,1,hansen_a2,https://github.com/jtreeder/Materialism/blob/claude/hansen-solubility-planning-D5iok/data/raw/a2only.pdf,,R PEU ETHER PU,R PEU ETHER PU,,,,,hsp_polymers_8; source=a2only.pdf; OCR corrections applied (Step 0B),false
R T SULPHIDE,R T SULPHIDE,,25.3,17.3,6.7,23.6,Polysulfone / PES / PPS,Polysulfide,chemical_resistance,medium,0.9,1,hansen_a2,https://github.com/jtreeder/Materialism/blob/claude/hansen-solubility-planning-D5iok/data/raw/a2only.pdf,,R T SULPHIDE,R T SULPHIDE,,,,,hsp_polymers_8; source=a2only.pdf; OCR corrections applied (Step 0B),false
R Q SILICONE (0.748 DATA FIT),R Q SILICONE (0.748 DATA FIT),,13.8,5.0,1.2,14.3,Elastomer,Silicone,chemical_resistance,medium,0.9,1,hansen_a2,https://github.com/jtreeder/Materialism/blob/claude/hansen-solubility-planning-D5iok/data/raw/a2only.pdf,,R Q SILICONE (0.748 DATA FIT),R Q SILICONE (0.748 DATA FIT),,,,,hsp_polymers_8; source=a2only.pdf; OCR corrections applied (Step 0B),false
R SBR,R SBR,,17.2,6.0,4.6,9.8,Elastomer,,chemical_resistance,medium,0.9,1,hansen_a2,https://github.com/jtreeder/Materialism/blob/claude/hansen-solubility-planning-D5iok/data/raw/a2only.pdf,,R SBR,R SBR,,,,,hsp_polymers_8; source=a2only.pdf; OCR corrections applied (Step 0B),false
R TFP TETFLPROP (0.744 DATA FIT),R TFP TETFLPROP (0.744 DATA FIT),,16.6,6.8,0.6,7.9,Fluoropolymer,,chemical_resistance,medium,0.9,1,hansen_a2,https://github.com/jtreeder/Materialism/blob/claude/hansen-solubility-planning-D5iok/data/raw/a2only.pdf,,R TFP TETFLPROP (0.744 DATA FIT),R TFP TETFLPROP (0.744 DATA FIT),,,,,hsp_polymers_8; source=a2only.pdf; OCR corrections applied (Step 0B),false
R ABS,R ABS,,17.6,8.6,6.4,10.9,Styrenic,,chemical_resistance,medium,0.9,1,hansen_a2,https://github.com/jtreeder/Materialism/blob/claude/hansen-solubility-planning-D5iok/data/raw/a2only.pdf,,R ABS,R ABS,,,,,hsp_polymers_8; source=a2only.pdf; OCR corrections applied (Step 0B),false
R CELLULOSE ACETATE,R CELLULOSE ACETATE,,14.9,7.1,11.1,12.4,Cellulosic Polymer,,chemical_resistance,medium,0.9,1,hansen_a2,https://github.com/jtreeder/Materialism/blob/claude/hansen-solubility-planning-D5iok/data/raw/a2only.pdf,,R CELLULOSE ACETATE,R CELLULOSE ACETATE,,,,,hsp_polymers_8; source=a2only.pdf; OCR corrections applied (Step 0B),false
R CHLORINATED PVC,R CHLORINATED PVC,,17.5,6.5,5.5,6.3,Vinyl Polymer,,chemical_resistance,medium,0.9,1,hansen_a2,https://github.com/jtreeder/Materialism/blob/claude/hansen-solubility-planning-D5iok/data/raw/a2only.pdf,,R CHLORINATED PVC,R CHLORINATED PVC,,,,,hsp_polymers_8; source=a2only.pdf; OCR corrections applied (Step 0B),false
R DIALLYLPHTHALATE,R DIALLYLPHTHALATE,,22.2,12.2,8.6,15.8,Polyester & Alkyd,,chemical_resistance,medium,0.9,1,hansen_a2,https://github.com/jtreeder/Materialism/blob/claude/hansen-solubility-planning-D5iok/data/raw/a2only.pdf,,R DIALLYLPHTHALATE,R DIALLYLPHTHALATE,,,,,hsp_polymers_8; source=a2only.pdf; OCR corrections applied (Step 0B),false
R POM ACETAL,R POM ACETAL,,17.2,9.0,9.8,5.3,Polyacetal / PEI / PC,,chemical_resistance,medium,0.9,1,hansen_a2,https://github.com/jtreeder/Materialism/blob/claude/hansen-solubility-planning-D5iok/data/raw/a2only.pdf,,R POM ACETAL,R POM ACETAL,,,,,hsp_polymers_8; source=a2only.pdf; OCR corrections applied (Step 0B),false
R PA12,R PA12,,18.5,8.1,9.1,6.3,Polyamide,,chemical_resistance,medium,0.9,1,hansen_a2,https://github.com/jtreeder/Materialism/blob/claude/hansen-solubility-planning-D5iok/data/raw/a2only.pdf,,R PA12,R PA12,,,,,hsp_polymers_8; source=a2only.pdf; OCR corrections applied (Step 0B),false
R PA66,R PA66,,18.2,8.8,10.8,5.2,Polyamide,,chemical_resistance,medium,0.9,1,hansen_a2,https://github.com/jtreeder/Materialism/blob/claude/hansen-solubility-planning-D5iok/data/raw/a2only.pdf,,R PA66,R PA66,,,,,hsp_polymers_8; source=a2only.pdf; OCR corrections applied (Step 0B),false
R POLYAMIDEIMIDE,R POLYAMIDEIMIDE,,18.5,5.7,8.7,4.2,Polyamide,,chemical_resistance,medium,0.9,1,hansen_a2,https://github.com/jtreeder/Materialism/blob/claude/hansen-solubility-planning-D5iok/data/raw/a2only.pdf,,R POLYAMIDEIMIDE,R POLYAMIDEIMIDE,,,,,hsp_polymers_8; source=a2only.pdf; OCR corrections applied (Step 0B),false
R POLYBUTYLENETEREPH,R POLYBUTYLENETEREPH,,18.0,5.6,8.4,4.5,Polyester & Alkyd,,chemical_resistance,medium,0.9,1,hansen_a2,https://github.com/jtreeder/Materialism/blob/claude/hansen-solubility-planning-D5iok/data/raw/a2only.pdf,,R POLYBUTYLENETEREPH,R POLYBUTYLENETEREPH,,,,,hsp_polymers_8; source=a2only.pdf; OCR corrections applied (Step 0B),false
R POLYCARBONATE,R POLYCARBONATE,,19.1,10.9,5.1,12.1,Polyacetal / PEI / PC,,chemical_resistance,medium,0.9,1,hansen_a2,https://github.com/jtreeder/Materialism/blob/claude/hansen-solubility-planning-D5iok/data/raw/a2only.pdf,,R POLYCARBONATE,R POLYCARBONATE,,,,,hsp_polymers_8; source=a2only.pdf; OCR corrections applied (Step 0B),false
R HDPE/LDPE,R HDPE/LDPE,,17.5,4.3,8.3,3.9,Polyolefin,,chemical_resistance,medium,0.9,1,hansen_a2,https://github.com/jtreeder/Materialism/blob/claude/hansen-solubility-planning-D5iok/data/raw/a2only.pdf,,R HDPE/LDPE,R HDPE/LDPE,,,,,hsp_polymers_8; source=a2only.pdf; OCR corrections applied (Step 0B),false
R PET,R PET,,19.1,6.3,9.1,4.8,Polyester & Alkyd,Saturated Polyester,chemical_resistance,medium,0.9,1,hansen_a2,https://github.com/jtreeder/Materialism/blob/claude/hansen-solubility-planning-D5iok/data/raw/a2only.pdf,,R PET,R PET,,,,,hsp_polymers_8; source=a2only.pdf; OCR corrections applied (Step 0B),false
R POLYIMIDES,R POLYIMIDES,,24.3,19.5,22.9,21.6,Polysulfone / PES / PPS,Polyimide,chemical_resistance,medium,0.9,1,hansen_a2,https://github.com/jtreeder/Materialism/blob/claude/hansen-solubility-planning-D5iok/data/raw/a2only.pdf,,R POLYIMIDES,R POLYIMIDES,,,,,hsp_polymers_8; source=a2only.pdf; OCR corrections applied (Step 0B),false
R PMMA,R PMMA,,19.3,16.7,4.7,17.4,Acrylic,,chemical_resistance,medium,0.9,1,hansen_a2,https://github.com/jtreeder/Materialism/blob/claude/hansen-solubility-planning-D5iok/data/raw/a2only.pdf,,R PMMA,R PMMA,,,,,hsp_polymers_8; source=a2only.pdf; OCR corrections applied (Step 0B),false
R TPX,R TPX,,18.8,1.4,6.4,7.9,Polyolefin,Poly(4-methylpentene),chemical_resistance,medium,0.9,1,hansen_a2,https://github.com/jtreeder/Materialism/blob/claude/hansen-solubility-planning-D5iok/data/raw/a2only.pdf,,R TPX,R TPX,,,,,hsp_polymers_8; source=a2only.pdf; OCR corrections applied (Step 0B),false
R POLYPHENYLENEOXIDE,R POLYPHENYLENEOXIDE,,16.9,8.9,2.7,11.7,Polyacetal / PEI / PC,,chemical_resistance,medium,0.9,1,hansen_a2,https://github.com/jtreeder/Materialism/blob/claude/hansen-solubility-planning-D5iok/data/raw/a2only.pdf,,R POLYPHENYLENEOXIDE,R POLYPHENYLENEOXIDE,,,,,hsp_polymers_8; source=a2only.pdf; OCR corrections applied (Step 0B),false
R POLYSULPHONE,R POLYSULPHONE,,19.8,11.2,6.2,11.3,Polysulfone / PES / PPS,,chemical_resistance,medium,0.9,1,hansen_a2,https://github.com/jtreeder/Materialism/blob/claude/hansen-solubility-planning-D5iok/data/raw/a2only.pdf,,R POLYSULPHONE,R POLYSULPHONE,,,,,hsp_polymers_8; source=a2only.pdf; OCR corrections applied (Step 0B),false
R POLYPROPYLENE,R POLYPROPYLENE,,17.2,5.6,-0.4,4.5,Polyolefin,,chemical_resistance,medium,0.9,1,hansen_a2,https://github.com/jtreeder/Materialism/blob/claude/hansen-solubility-planning-D5iok/data/raw/a2only.pdf,,R POLYPROPYLENE,R POLYPROPYLENE,,,,,hsp_polymers_8; source=a2only.pdf; OCR corrections applied (Step 0B),false
R EPOXY COLD CURING,R EPOXY COLD CURING,,16.8,10.8,8.8,8.2,Epoxy Resin,,chemical_resistance,medium,0.9,1,hansen_a2,https://github.com/jtreeder/Materialism/blob/claude/hansen-solubility-planning-D5iok/data/raw/a2only.pdf,,R EPOXY COLD CURING,R EPOXY COLD CURING,,,,,hsp_polymers_8; source=a2only.pdf; OCR corrections applied (Step 0B),false
R EPOXY HOT CURING,R EPOXY HOT CURING,,18.3,12.3,9.7,7.3,Epoxy Resin,,chemical_resistance,medium,0.9,1,hansen_a2,https://github.com/jtreeder/Materialism/blob/claude/hansen-solubility-planning-D5iok/data/raw/a2only.pdf,,R EPOXY HOT CURING,R EPOXY HOT CURING,,,,,hsp_polymers_8; source=a2only.pdf; OCR corrections applied (Step 0B),false
R HET RESIN,R HET RESIN,,17.5,11.3,8.3,8.6,Phenolic Resin,HET resin,chemical_resistance,medium,0.9,1,hansen_a2,https://github.com/jtreeder/Materialism/blob/claude/hansen-solubility-planning-D5iok/data/raw/a2only.pdf,,R HET RESIN,R HET RESIN,,,,,hsp_polymers_8; source=a2only.pdf; OCR corrections applied (Step 0B),false
R ISOPHTHALIC,R ISOPHTHALIC,,19.8,17.4,4.2,18.0,Polyester & Alkyd,,chemical_resistance,medium,0.9,1,hansen_a2,https://github.com/jtreeder/Materialism/blob/claude/hansen-solubility-planning-D5iok/data/raw/a2only.pdf,,R ISOPHTHALIC,R ISOPHTHALIC,,,,,hsp_polymers_8; source=a2only.pdf; OCR corrections applied (Step 0B),false
R TEREPHTALIC,R TEREPHTALIC,,19.8,17.4,4.2,18.0,Polyester & Alkyd,,chemical_resistance,medium,0.9,1,hansen_a2,https://github.com/jtreeder/Materialism/blob/claude/hansen-solubility-planning-D5iok/data/raw/a2only.pdf,,R TEREPHTALIC,R TEREPHTALIC,,,,,hsp_polymers_8; source=a2only.pdf; OCR corrections applied (Step 0B),false
EPIKOTE 828 (60%),EPIKOTE 828 (60%),,16.6,14.0,2.8,14.9,Epoxy Resin,DGEBA epoxy,concentration_series,high,0.9,1,hansen_a2,https://github.com/jtreeder/Materialism/blob/claude/hansen-solubility-planning-D5iok/data/raw/a2only.pdf,Bisphenol A diglycidyl ether,DGEBA epoxy resin,DGEBA; bisphenol-A epoxy; liquid epoxy resin,EP,,,,hsp_polymers_8; source=a2only.pdf; OCR corrections applied (Step 0B),false
EPIKOTE 828 (30%),EPIKOTE 828 (30%),,16.3,16.4,1.9,16.7,Epoxy Resin,DGEBA epoxy,concentration_series,high,0.9,1,hansen_a2,https://github.com/jtreeder/Materialism/blob/claude/hansen-solubility-planning-D5iok/data/raw/a2only.pdf,Bisphenol A diglycidyl ether,DGEBA epoxy resin,DGEBA; bisphenol-A epoxy; liquid epoxy resin,EP,,,,hsp_polymers_8; source=a2only.pdf; OCR corrections applied (Step 0B),false
EPIKOTE 1001 (60%),EPIKOTE 1001 (60%),,15.8,16.3,3.3,16.4,Epoxy Resin,BPA epoxy solid,concentration_series,high,0.9,1,hansen_a2,https://github.com/jtreeder/Materialism/blob/claude/hansen-solubility-planning-D5iok/data/raw/a2only.pdf,"Bisphenol A diglycidyl ether, MW ~1000",solid epoxy resin,BPA epoxy; DGEBA; solid epoxy,EP,,,,hsp_polymers_8; source=a2only.pdf; OCR corrections applied (Step 0B),false
EPIKOTE 1001 (40%),EPIKOTE 1001 (40%),,16.3,13.1,6.3,10.9,Epoxy Resin,BPA epoxy solid,concentration_series,high,0.9,1,hansen_a2,https://github.com/jtreeder/Materialism/blob/claude/hansen-solubility-planning-D5iok/data/raw/a2only.pdf,"Bisphenol A diglycidyl ether, MW ~1000",solid epoxy resin,BPA epoxy; DGEBA; solid epoxy,EP,,,,hsp_polymers_8; source=a2only.pdf; OCR corrections applied (Step 0B),false
EPIKOTE 1001 (20%),EPIKOTE 1001 (20%),,19.8,13.6,8.9,12.0,Epoxy Resin,BPA epoxy solid,concentration_series,high,0.9,1,hansen_a2,https://github.com/jtreeder/Materialism/blob/claude/hansen-solubility-planning-D5iok/data/raw/a2only.pdf,"Bisphenol A diglycidyl ether, MW ~1000",solid epoxy resin,BPA epoxy; DGEBA; solid epoxy,EP,,,,hsp_polymers_8; source=a2only.pdf; OCR corrections applied (Step 0B),false
EPIKOTE 1001 (10%),EPIKOTE 1001 (10%),,18.1,11.4,9.0,9.1,Epoxy Resin,BPA epoxy solid,concentration_series,high,0.9,1,hansen_a2,https://github.com/jtreeder/Materialism/blob/claude/hansen-solubility-planning-D5iok/data/raw/a2only.pdf,"Bisphenol A diglycidyl ether, MW ~1000",solid epoxy resin,BPA epoxy; DGEBA; solid epoxy,EP,,,,hsp_polymers_8; source=a2only.pdf; OCR corrections applied (Step 0B),false
EPIKOTE 1004 (60%),EPIKOTE 1004 (60%),,17.7,10.1,7.6,9.8,Epoxy Resin,BPA epoxy solid,concentration_series,high,0.9,1,hansen_a2,https://github.com/jtreeder/Materialism/blob/claude/hansen-solubility-planning-D5iok/data/raw/a2only.pdf,"Bisphenol A diglycidyl ether, MW ~1600",solid epoxy resin,BPA epoxy; solid epoxy resin,EP,,,,hsp_polymers_8; source=a2only.pdf; OCR corrections applied (Step 0B),false
EPIKOTE 1004 (30%),EPIKOTE 1004 (30%),,18.5,9.3,8.0,9.6,Epoxy Resin,BPA epoxy solid,concentration_series,high,0.9,1,hansen_a2,https://github.com/jtreeder/Materialism/blob/claude/hansen-solubility-planning-D5iok/data/raw/a2only.pdf,"Bisphenol A diglycidyl ether, MW ~1600",solid epoxy resin,BPA epoxy; solid epoxy resin,EP,,,,hsp_polymers_8; source=a2only.pdf; OCR corrections applied (Step 0B),false
EPIKOTE 1007 (30%),EPIKOTE 1007 (30%),,18.6,10.6,8.1,8.8,Epoxy Resin,BPA epoxy solid,concentration_series,high,0.9,1,hansen_a2,https://github.com/jtreeder/Materialism/blob/claude/hansen-solubility-planning-D5iok/data/raw/a2only.pdf,"Bisphenol A diglycidyl ether, MW ~2900",high-MW solid epoxy resin,DGEBA; solid epoxy,EP,,,,hsp_polymers_8; source=a2only.pdf; OCR corrections applied (Step 0B),false
EPIKOTE 1009 (60%),EPIKOTE 1009 (60%),,17.0,9.6,8.5,7.6,Epoxy Resin,BPA epoxy solid,concentration_series,high,0.9,1,hansen_a2,https://github.com/jtreeder/Materialism/blob/claude/hansen-solubility-planning-D5iok/data/raw/a2only.pdf,"Bisphenol A diglycidyl ether, MW ~3750",high-MW solid epoxy resin,DGEBA; solid epoxy,EP,,,,hsp_polymers_8; source=a2only.pdf; OCR corrections applied (Step 0B),false
EPIKOTE 1009 (30%),EPIKOTE 1009 (30%),,19.8,10.6,10.3,9.7,Epoxy Resin,BPA epoxy solid,concentration_series,high,0.9,1,hansen_a2,https://github.com/jtreeder/Materialism/blob/claude/hansen-solubility-planning-D5iok/data/raw/a2only.pdf,"Bisphenol A diglycidyl ether, MW ~3750",high-MW solid epoxy resin,DGEBA; solid epoxy,EP,,,,hsp_polymers_8; source=a2only.pdf; OCR corrections applied (Step 0B),false
EPIKOTE 1009 (10%),EPIKOTE 1009 (10%),,19.0,9.1,10.7,8.0,Epoxy Resin,BPA epoxy solid,concentration_series,high,0.9,1,hansen_a2,https://github.com/jtreeder/Materialism/blob/claude/hansen-solubility-planning-D5iok/data/raw/a2only.pdf,"Bisphenol A diglycidyl ether, MW ~3750",high-MW solid epoxy resin,DGEBA; solid epoxy,EP,,,,hsp_polymers_8; source=a2only.pdf; OCR corrections applied (Step 0B),false
PIBMA (10%),PIBMA (10%),,17.0,4.6,7.6,9.5,Acrylic,PIBMA,concentration_series,high,0.9,1,hansen_a2,https://github.com/jtreeder/Materialism/blob/claude/hansen-solubility-planning-D5iok/data/raw/a2only.pdf,,PIBMA (10%),PIBMA (10%),,,,,hsp_polymers_8; source=a2only.pdf; OCR corrections applied (Step 0B),false
PIBMA (30%),PIBMA (30%),,17.1,5.9,0.7,7.3,Acrylic,PIBMA,concentration_series,high,0.9,1,hansen_a2,https://github.com/jtreeder/Materialism/blob/claude/hansen-solubility-planning-D5iok/data/raw/a2only.pdf,,PIBMA (30%),PIBMA (30%),,,,,hsp_polymers_8; source=a2only.pdf; OCR corrections applied (Step 0B),false
PMMA (10%),PMMA (10%),,17.8,10.4,2.9,9.6,Acrylic,,concentration_series,high,0.9,1,hansen_a2,https://github.com/jtreeder/Materialism/blob/claude/hansen-solubility-planning-D5iok/data/raw/a2only.pdf,,PMMA (10%),PMMA (10%),,,,,hsp_polymers_8; source=a2only.pdf; OCR corrections applied (Step 0B),false
PMMA (30%),PMMA (30%),,17.2,7.2,3.5,4.8,Acrylic,,concentration_series,high,0.9,1,hansen_a2,https://github.com/jtreeder/Materialism/blob/claude/hansen-solubility-planning-D5iok/data/raw/a2only.pdf,,PMMA (30%),PMMA (30%),,,,,hsp_polymers_8; source=a2only.pdf; OCR corrections applied (Step 0B),false
PBMA (10%),PBMA (10%),,20.6,3.5,7.2,12.8,Acrylic,PBMA,concentration_series,high,0.9,1,hansen_a2,https://github.com/jtreeder/Materialism/blob/claude/hansen-solubility-planning-D5iok/data/raw/a2only.pdf,,PBMA (10%),PBMA (10%),,,,,hsp_polymers_8; source=a2only.pdf; OCR corrections applied (Step 0B),false
PBMA (30%),PBMA (30%),,18.1,5.7,0.0,8.5,Acrylic,PBMA,concentration_series,high,0.9,1,hansen_a2,https://github.com/jtreeder/Materialism/blob/claude/hansen-solubility-planning-D5iok/data/raw/a2only.pdf,,PBMA (30%),PBMA (30%),,,,,hsp_polymers_8; source=a2only.pdf; OCR corrections applied (Step 0B),false
PMMA (10%),PMMA (10%),,17.6,10.1,5.8,9.4,Acrylic,,concentration_series,high,0.9,1,hansen_a2,https://github.com/jtreeder/Materialism/blob/claude/hansen-solubility-planning-D5iok/data/raw/a2only.pdf,,PMMA (10%),PMMA (10%),,,,,hsp_polymers_8; source=a2only.pdf; OCR corrections applied (Step 0B),false
PMMA (30%),PMMA (30%),,17.5,5.5,3.8,4.5,Acrylic,,concentration_series,high,0.9,1,hansen_a2,https://github.com/jtreeder/Materialism/blob/claude/hansen-solubility-planning-D5iok/data/raw/a2only.pdf,,PMMA (30%),PMMA (30%),,,,,hsp_polymers_8; source=a2only.pdf; OCR corrections applied (Step 0B),false
PEMA (10%),PEMA (10%),,16.5,8.7,5.0,10.4,Acrylic,PEMA,concentration_series,high,0.9,1,hansen_a2,https://github.com/jtreeder/Materialism/blob/claude/hansen-solubility-planning-D5iok/data/raw/a2only.pdf,,PEMA (10%),PEMA (10%),,,,,hsp_polymers_8; source=a2only.pdf; OCR corrections applied (Step 0B),false
PEMA (30%),PEMA (30%),,16.9,7.8,0.5,7.3,Acrylic,PEMA,concentration_series,high,0.9,1,hansen_a2,https://github.com/jtreeder/Materialism/blob/claude/hansen-solubility-planning-D5iok/data/raw/a2only.pdf,,PEMA (30%),PEMA (30%),,,,,hsp_polymers_8; source=a2only.pdf; OCR corrections applied (Step 0B),false
CRODA AC500 THERMOSET (10%),CRODA AC500 THERMOSET (10%),,17.8,6.4,4.7,10.7,Acrylic,Thermoset Acrylic,concentration_series,high,0.9,1,hansen_a2,https://github.com/jtreeder/Materialism/blob/claude/hansen-solubility-planning-D5iok/data/raw/a2only.pdf,,CRODA AC500 THERMOSET (10%),CRODA AC500 THERMOSET (10%),,,,,hsp_polymers_8; source=a2only.pdf; OCR corrections applied (Step 0B),false
CRODA AC500 THERMOSET (30%),CRODA AC500 THERMOSET (30%),,21.2,1.4,10.7,12.3,Acrylic,Thermoset Acrylic,concentration_series,high,0.9,1,hansen_a2,https://github.com/jtreeder/Materialism/blob/claude/hansen-solubility-planning-D5iok/data/raw/a2only.pdf,,CRODA AC500 THERMOSET (30%),CRODA AC500 THERMOSET (30%),,,,,hsp_polymers_8; source=a2only.pdf; OCR corrections applied (Step 0B),false
CRODA AC550 THERMOSET (10%),CRODA AC550 THERMOSET (10%),,16.3,10.6,7.4,12.9,Acrylic,Thermoset Acrylic,concentration_series,high,0.9,1,hansen_a2,https://github.com/jtreeder/Materialism/blob/claude/hansen-solubility-planning-D5iok/data/raw/a2only.pdf,,CRODA AC550 THERMOSET (10%),CRODA AC550 THERMOSET (10%),,,,,hsp_polymers_8; source=a2only.pdf; OCR corrections applied (Step 0B),false
CRODA AC550 THERMOSET (30%),CRODA AC550 THERMOSET (30%),,16.3,10.6,7.4,12.9,Acrylic,Thermoset Acrylic,concentration_series,high,0.9,1,hansen_a2,https://github.com/jtreeder/Materialism/blob/claude/hansen-solubility-planning-D5iok/data/raw/a2only.pdf,,CRODA AC550 THERMOSET (30%),CRODA AC550 THERMOSET (30%),,,,,hsp_polymers_8; source=a2only.pdf; OCR corrections applied (Step 0B),false
Lumiflon LF-200 (10%),LUMIFLON LF-200 (10%),,18.5,5.4,6.9,9.9,Fluoropolymer,FEVE,concentration_series,high,0.9,1,hansen_a2,https://github.com/jtreeder/Materialism/blob/claude/hansen-solubility-planning-D5iok/data/raw/a2only.pdf,Fluoroethylene-alkyl vinyl ether copolymer,Lumiflon fluoropolymer resin,FEVE resin; Lumiflon,,,,,hsp_polymers_8; source=a2only.pdf; OCR corrections applied (Step 0B),false
Lumiflon LF-200 (30%),LUMIFLON LF-200 (30%),,20.1,4.4,3.2,8.5,Fluoropolymer,FEVE,concentration_series,high,0.9,1,hansen_a2,https://github.com/jtreeder/Materialism/blob/claude/hansen-solubility-planning-D5iok/data/raw/a2only.pdf,Fluoroethylene-alkyl vinyl ether copolymer,Lumiflon fluoropolymer resin,FEVE resin; Lumiflon,,,,,hsp_polymers_8; source=a2only.pdf; OCR corrections applied (Step 0B),false
Lumiflon LF-916 (10%),LUMIFLON LF-916 (10%),,17.5,6.8,10.5,12.5,Fluoropolymer,FEVE,concentration_series,high,0.9,1,hansen_a2,https://github.com/jtreeder/Materialism/blob/claude/hansen-solubility-planning-D5iok/data/raw/a2only.pdf,Fluoroethylene-alkyl vinyl ether copolymer,Lumiflon fluoropolymer resin,FEVE resin,,,,,hsp_polymers_8; source=a2only.pdf; OCR corrections applied (Step 0B),false
Lumiflon LF-916 (30%),LUMIFLON LF-916 (30%),,18.1,3.9,8.3,8.8,Fluoropolymer,FEVE,concentration_series,high,0.9,1,hansen_a2,https://github.com/jtreeder/Materialism/blob/claude/hansen-solubility-planning-D5iok/data/raw/a2only.pdf,Fluoroethylene-alkyl vinyl ether copolymer,Lumiflon fluoropolymer resin,FEVE resin,,,,,hsp_polymers_8; source=a2only.pdf; OCR corrections applied (Step 0B),false
PLASTOKYD S27 (30%),PLASTOKYD S27 (30%),,20.1,5.7,5.3,20.0,Polyester & Alkyd,Alkyd,concentration_series,high,0.9,1,hansen_a2,https://github.com/jtreeder/Materialism/blob/claude/hansen-solubility-planning-D5iok/data/raw/a2only.pdf,,PLASTOKYD S27 (30%),PLASTOKYD S27 (30%),,,,,hsp_polymers_8; source=a2only.pdf; OCR corrections applied (Step 0B),false
PLASTOKYD SC140 (30%),PLASTOKYD SC140 (30%),,25.2,9.2,3.7,20.0,Polyester & Alkyd,Alkyd,concentration_series,high,0.9,1,hansen_a2,https://github.com/jtreeder/Materialism/blob/claude/hansen-solubility-planning-D5iok/data/raw/a2only.pdf,,PLASTOKYD SC140 (30%),PLASTOKYD SC140 (30%),,,,,hsp_polymers_8; source=a2only.pdf; OCR corrections applied (Step 0B),false
PLASTOKYD SC400 (30%),PLASTOKYD SC400 (30%),,23.7,0.5,10.3,20.0,Polyester & Alkyd,Alkyd,concentration_series,high,0.9,1,hansen_a2,https://github.com/jtreeder/Materialism/blob/claude/hansen-solubility-planning-D5iok/data/raw/a2only.pdf,,PLASTOKYD SC400 (30%),PLASTOKYD SC400 (30%),,,,,hsp_polymers_8; source=a2only.pdf; OCR corrections applied (Step 0B),false
PLASTOKYD AC4X (30%),PLASTOKYD AC4X (30%),,23.9,7.8,8.8,19.9,Polyester & Alkyd,Alkyd,concentration_series,high,0.9,1,hansen_a2,https://github.com/jtreeder/Materialism/blob/claude/hansen-solubility-planning-D5iok/data/raw/a2only.pdf,,PLASTOKYD AC4X (30%),PLASTOKYD AC4X (30%),,,,,hsp_polymers_8; source=a2only.pdf; OCR corrections applied (Step 0B),false
ALLOPRENE R10 (10%),ALLOPRENE R10 (10%),,19.5,9.2,6.9,7.5,Elastomer,,concentration_series,high,0.9,1,hansen_a2,https://github.com/jtreeder/Materialism/blob/claude/hansen-solubility-planning-D5iok/data/raw/a2only.pdf,,ALLOPRENE R10 (10%),ALLOPRENE R10 (10%),,,,,hsp_polymers_8; source=a2only.pdf; OCR corrections applied (Step 0B),false
ALLOPRENE R10 (30%),ALLOPRENE R10 (30%),,17.9,5.6,6.7,5.8,Elastomer,,concentration_series,high,0.9,1,hansen_a2,https://github.com/jtreeder/Materialism/blob/claude/hansen-solubility-planning-D5iok/data/raw/a2only.pdf,,ALLOPRENE R10 (30%),ALLOPRENE R10 (30%),,,,,hsp_polymers_8; source=a2only.pdf; OCR corrections applied (Step 0B),false
ALLOPRENE R10 (60%),ALLOPRENE R10 (60%),,19.6,6.5,5.8,9.1,Elastomer,,concentration_series,high,0.9,1,hansen_a2,https://github.com/jtreeder/Materialism/blob/claude/hansen-solubility-planning-D5iok/data/raw/a2only.pdf,,ALLOPRENE R10 (60%),ALLOPRENE R10 (60%),,,,,hsp_polymers_8; source=a2only.pdf; OCR corrections applied (Step 0B),false
HYPALON 20 (30%),HYPALON 20 (30%),,20.3,3.2,0.7,11.3,Elastomer,CSM,concentration_series,high,0.9,1,hansen_a2,https://github.com/jtreeder/Materialism/blob/claude/hansen-solubility-planning-D5iok/data/raw/a2only.pdf,Chlorosulfonated polyethylene,chlorosulfonated PE,CSM; CSPE,,,,,hsp_polymers_8; source=a2only.pdf; OCR corrections applied (Step 0B),false
POLYISOPRENE SW,POLYISOPRENE SW,,17.0,4.0,4.0,7.3,Elastomer,,swelling,medium,0.9,1,hansen_a2,https://github.com/jtreeder/Materialism/blob/claude/hansen-solubility-planning-D5iok/data/raw/a2only.pdf,,POLYISOPRENE SW,POLYISOPRENE SW,,,,,hsp_polymers_8; source=a2only.pdf; OCR corrections applied (Step 0B),false
BROMOBUTYL RUBBER S,BROMOBUTYL RUBBER S,,17.6,1.7,2.0,6.0,Elastomer,,swelling,medium,0.9,1,hansen_a2,https://github.com/jtreeder/Materialism/blob/claude/hansen-solubility-planning-D5iok/data/raw/a2only.pdf,,BROMOBUTYL RUBBER S,BROMOBUTYL RUBBER S,,,,,hsp_polymers_8; source=a2only.pdf; OCR corrections applied (Step 0B),false
BROMOBUTYL RUBBER L,BROMOBUTYL RUBBER L,,17.0,3.4,2.0,6.0,Elastomer,,swelling,medium,0.9,1,hansen_a2,https://github.com/jtreeder/Materialism/blob/claude/hansen-solubility-planning-D5iok/data/raw/a2only.pdf,,BROMOBUTYL RUBBER L,BROMOBUTYL RUBBER L,,,,,hsp_polymers_8; source=a2only.pdf; OCR corrections applied (Step 0B),false
NEOPRENE CR,NEOPRENE CR,,18.1,4.3,6.7,8.9,Elastomer,Neoprene,chemical_resistance,medium,0.9,1,hansen_a2,https://github.com/jtreeder/Materialism/blob/claude/hansen-solubility-planning-D5iok/data/raw/a2only.pdf,Polychloroprene,neoprene,CR; polychloroprene; chloroprene rubber,,,,,hsp_polymers_8; source=a2only.pdf; OCR corrections applied (Step 0B),false
HYTREL,HYTREL +/- OK,,24.2,14.6,13.2,18.8,Elastomer,TPE-E,chemical_resistance,medium,0.9,1,hansen_a2,https://github.com/jtreeder/Materialism/blob/claude/hansen-solubility-planning-D5iok/data/raw/a2only.pdf,,HYTREL,HYTREL,,,,,hsp_polymers_8; source=a2only.pdf; OCR corrections applied (Step 0B),false
HYTREL,HYTREL +/- NOT OK,,26.4,18.8,7.4,26.3,Elastomer,TPE-E,chemical_resistance,medium,0.9,1,hansen_a2,https://github.com/jtreeder/Materialism/blob/claude/hansen-solubility-planning-D5iok/data/raw/a2only.pdf,,HYTREL,HYTREL,,,,,hsp_polymers_8; source=a2only.pdf; OCR corrections applied (Step 0B),false
HYPALON,HYPALON +/- OK,,18.4,3.6,6.4,9.0,Elastomer,,chemical_resistance,medium,0.9,1,hansen_a2,https://github.com/jtreeder/Materialism/blob/claude/hansen-solubility-planning-D5iok/data/raw/a2only.pdf,,HYPALON,HYPALON,,,,,hsp_polymers_8; source=a2only.pdf; OCR corrections applied (Step 0B),false
HYPALON,HYPALON +/- NOT OK,,18.4,5.6,6.0,9.4,Elastomer,,chemical_resistance,medium,0.9,1,hansen_a2,https://github.com/jtreeder/Materialism/blob/claude/hansen-solubility-planning-D5iok/data/raw/a2only.pdf,,HYPALON,HYPALON,,,,,hsp_polymers_8; source=a2only.pdf; OCR corrections applied (Step 0B),false
EVA 4055 SOL,EVA 4055 SOL,,17.7,3.5,3.7,4.7,Vinyl Polymer,EVA,solubility,high,0.9,1,hansen_a2,https://github.com/jtreeder/Materialism/blob/claude/hansen-solubility-planning-D5iok/data/raw/a2only.pdf,,EVA 4055 SOL,EVA 4055 SOL,,,,,hsp_polymers_8; source=a2only.pdf; OCR corrections applied (Step 0B),false
TOPAS 6013 SOL,TOPAS 6013 SOL,,18.0,3.0,2.0,5.0,Polyolefin,,solubility,high,0.9,1,hansen_a2,https://github.com/jtreeder/Materialism/blob/claude/hansen-solubility-planning-D5iok/data/raw/a2only.pdf,,TOPAS 6013 SOL,TOPAS 6013 SOL,,,,,hsp_polymers_8; source=a2only.pdf; OCR corrections applied (Step 0B),false
CZ RESIN SOL,CZ RESIN SOL,,18.0,1.0,3.0,4.0,Natural & Petroleum Resin,,solubility,high,0.9,1,hansen_a2,https://github.com/jtreeder/Materialism/blob/claude/hansen-solubility-planning-D5iok/data/raw/a2only.pdf,,CZ RESIN SOL,CZ RESIN SOL,,,,,hsp_polymers_8; source=a2only.pdf; OCR corrections applied (Step 0B),false
KAURI GUM,KAURI GUM,,18.7,8.1,13.0,8.2,Natural & Petroleum Resin,,solubility,medium,0.9,1,hansen_a2,https://github.com/jtreeder/Materialism/blob/claude/hansen-solubility-planning-D5iok/data/raw/a2only.pdf,,KAURI GUM,KAURI GUM,,,,,hsp_polymers_8; source=a2only.pdf; OCR corrections applied (Step 0B),false
POLYVINYLPYRROLIDONE,POLYVINYLPYRROLIDONE (PVP),,21.4,11.6,21.6,17.3,Vinyl Polymer,,solubility,medium,0.9,1,hansen_a2,https://github.com/jtreeder/Materialism/blob/claude/hansen-solubility-planning-D5iok/data/raw/a2only.pdf,,POLYVINYLPYRROLIDONE,PVP,,,,,hsp_polymers_8; source=a2only.pdf; OCR corrections applied (Step 0B),false
PALM OIL,PALM OIL,,17.7,3.5,3.7,4.7,Biological & Other,,solubility,medium,0.9,1,hansen_a2,https://github.com/jtreeder/Materialism/blob/claude/hansen-solubility-planning-D5iok/data/raw/a2only.pdf,,PALM OIL,PALM OIL,,,,,hsp_polymers_8; source=a2only.pdf; OCR corrections applied (Step 0B),true
BETHOXAZIN,BETHOXAZIN,163269-30-5,22.4,7.6,10.8,13.9,Phenolic Resin,Benzoxazine,solubility,medium,0.9,1,hansen_a2,https://github.com/jtreeder/Materialism/blob/claude/hansen-solubility-planning-D5iok/data/raw/a2only.pdf,,BETHOXAZIN,BETHOXAZIN,,,,,hsp_polymers_8; source=a2only.pdf; OCR corrections applied (Step 0B),true
CARBON-60,CARBON-60,,19.7,2.9,2.7,3.9,Biological & Other,,solubility,medium,0.9,1,hansen_a2,https://github.com/jtreeder/Materialism/blob/claude/hansen-solubility-planning-D5iok/data/raw/a2only.pdf,,CARBON-60,CARBON-60,,,,,hsp_polymers_8; source=a2only.pdf; OCR corrections applied (Step 0B),true
