Repository: jtreeder/Materialism

File: data/datasets/hspip_polymers/polymers.csv
name,cas_number,delta_d,delta_p,delta_h,radius,type,confidence,source_count,source
CELLIT BP-300,,16.60,12.00,6.70,10.20,,0.700,1,hspip_polymers
CELLIDORA A,,18.20,12.40,10.80,7.40,,0.700,1,hspip_polymers
ETHOCEL HE10,,17.90,4.30,3.90,5.90,,0.700,1,hspip_polymers
ETHOCEL STD 20,,20.10,6.90,5.90,9.90,,0.700,1,hspip_polymers
ARALDITE DY O25,,14.00,7.40,9.40,13.70,,0.700,1,hspip_polymers
EPIKOTE 828,,23.10,14.60,5.00,20.50,,0.700,1,hspip_polymers
EPIKOTE 1001,,20.00,10.32,10.11,10.02,,0.700,1,hspip_polymers
EPIKOTE 1004,,17.40,10.50,9.00,7.90,,0.700,1,hspip_polymers
EPIKOTE 1007,,21.00,11.10,13.40,11.70,,0.700,1,hspip_polymers
EPIKOTE 1009,,19.30,9.37,10.95,8.26,,0.700,1,hspip_polymers
PKHH,,23.40,7.20,14.80,14.90,,0.700,1,hspip_polymers
VERSAMID 100,,23.80,5.30,16.20,16.10,,0.700,1,hspip_polymers
VERSAMID 115,,20.30,6.60,14.10,9.60,,0.700,1,hspip_polymers
VERSAMID 125,,24.90,3.10,18.70,20.30,,0.700,1,hspip_polymers
VERSAMID 140,,26.90,2.40,18.50,24.00,,0.700,1,hspip_polymers
DESMOPHEN 651,,17.70,10.60,11.60,9.50,,0.700,1,hspip_polymers
DESMOPHEN 800,,19.10,12.20,9.90,8.00,,0.700,1,hspip_polymers
DESMOPHEN 850,,21.54,14.94,12.28,16.78,,0.700,1,hspip_polymers
DESMOPHEN 1100,,16.00,13.10,9.20,11.40,,0.700,1,hspip_polymers
DESMOPHEN 1150,,20.60,7.80,11.60,13.10,,0.700,1,hspip_polymers
DESMOPHEN 1200,,19.40,7.40,6.00,9.80,,0.700,1,hspip_polymers
DESMOPHEN 1700,,17.90,9.60,5.90,8.20,,0.700,1,hspip_polymers
DESMOLAC 4200,,18.70,9.60,9.90,8.20,,0.700,1,hspip_polymers
MACRYNAL SM 510N,,19.90,8.10,6.00,9.80,,0.700,1,hspip_polymers
SUPER BECKACITE 1001,,23.26,6.55,8.35,19.85,,0.700,1,hspip_polymers
PHENODUR 373U,,19.74,11.62,14.59,12.69,,0.700,1,hspip_polymers
PLIOLYTE S-100,,16.47,0.37,2.84,8.59,,0.700,1,hspip_polymers
PICCOPALE 110,,17.55,1.19,3.60,6.55,,0.700,1,hspip_polymers
PICCORONE 450L,,19.42,5.48,5.77,9.62,,0.700,1,hspip_polymers
POLYSAR 5630,,17.55,3.35,2.70,6.55,,0.700,1,hspip_polymers
HYCAR 1052,,18.62,8.78,4.17,9.627248,,0.700,1,hspip_polymers
BUNA HULS B10,,17.53,2.25,3.42,6.55,,0.700,1,hspip_polymers
LUTONAL IC/1203,,14.20,2.50,4.60,12.40,,0.700,1,hspip_polymers
LUTANAL I60,,16.90,2.50,4.00,7.20,,0.700,1,hspip_polymers
POLYVINYLBUTYL ETHER,,17.40,4.30,8.40,7.40,,0.700,1,hspip_polymers
LIGNIN,,20.17,14.61,15.04,11.66,,0.700,1,hspip_polymers
MODAFLOW,,16.10,3.70,7.90,8.90,,0.700,1,hspip_polymers
VIPLA KR (PVC),,18.40,6.60,8.00,3.00,,0.700,1,hspip_polymers
CERECLOR 70,,20.00,8.30,6.80,9.80,,0.700,1,hspip_polymers
CHLOROPAR 40,,17.00,7.60,7.90,11.90,,0.700,1,hspip_polymers
PERGUT S 5,,17.40,9.50,3.80,10.00,,0.700,1,hspip_polymers
ALLOPREN R10,,17.40,4.30,3.90,6.10,,0.700,1,hspip_polymers
PARLON P 10,,20.26,6.32,5.40,10.64,,0.700,1,hspip_polymers
HYPALON 20,,18.10,3.40,4.90,3.60,,0.700,1,hspip_polymers
HYPALON 30,,18.20,4.70,2.00,5.00,,0.700,1,hspip_polymers
ALPEX,,19.90,0.00,0.00,9.40,,0.700,1,hspip_polymers
1/2-sec.-NITRO CELLULOSE  H 23,,15.41,14.73,8.84,11.46,,0.700,1,hspip_polymers
CELLOLYN 102,,21.73,0.94,8.53,15.75,,0.700,1,hspip_polymers
PENTALYN 255,,17.55,9.37,14.32,10.64,,0.700,1,hspip_polymers
PENTALYN 830,,20.03,5.81,10.93,11.66,,0.700,1,hspip_polymers
ESTER GUM BL,,19.64,4.73,7.77,10.64,,0.700,1,hspip_polymers
VERSAMID 961,,18.90,9.60,11.10,6.20,,0.700,1,hspip_polymers
VERSAMID 965,,20.15,6.04,12.90,9.207248,,0.700,1,hspip_polymers
DESMODUR  L,,17.50,11.30,5.90,8.50,,0.700,1,hspip_polymers
DESMODUR N,,17.60,10.00,3.70,9.30,,0.700,1,hspip_polymers
SUPRASEC F-5100,,19.70,12.90,12.80,11.40,,0.700,1,hspip_polymers
MOWITAL B 30 H,,18.60,12.90,10.30,8.30,,0.700,1,hspip_polymers
MOWITAL B 60 H,,20.20,11.20,13.30,11.20,,0.700,1,hspip_polymers
BUTV AR B 76,,18.60,4.36,13.03,10.64,,0.700,1,hspip_polymers
LUCITE 2042 PEMA,,17.60,9.66,3.97,10.64,,0.700,1,hspip_polymers
LUCITE 2044 PMMA,,16.20,6.80,5.70,9.10,,0.700,1,hspip_polymers
PLEXIGUM MB319,,18.60,10.80,4.10,11.50,,0.700,1,hspip_polymers
PLEXIGUM M527,,18.40,9.40,6.50,10.70,,0.700,1,hspip_polymers
PMMA,,18.64,10.52,7.51,8.59,,0.700,1,hspip_polymers
MOWILITH 50 PVAC,,20.93,11.27,9.66,13.71,,0.700,1,hspip_polymers
POLYSTYRENE LG,,22.28,5.75,4.30,12.68,,0.700,1,hspip_polymers
LAROFLEX MP 45,,18.40,8.40,5.80,9.00,,0.700,1,hspip_polymers
VILIT MB 30,,20.00,8.30,6.70,9.40,,0.700,1,hspip_polymers
VILIT MC 31,,20.00,8.30,6.70,9.40,,0.700,1,hspip_polymers
VILIT MC 39,,18.40,7.60,6.70,6.80,,0.700,1,hspip_polymers
VINYLITE VAGD,,17.10,10.40,6.50,7.50,,0.700,1,hspip_polymers
VINYLITE VAGH,,16.50,10.90,6.40,7.70,,0.700,1,hspip_polymers
VINYLITE VMCA,,17.70,11.10,6.90,8.70,,0.700,1,hspip_polymers
VINYLITE VMCC,,17.60,11.10,6.80,8.80,,0.700,1,hspip_polymers
VINYLITE VMCH,,17.60,11.10,6.40,8.60,,0.700,1,hspip_polymers
VINYLITE VYHH,,17.40,10.20,5.90,7.80,,0.700,1,hspip_polymers
VINYLITE VYLF,,18.10,10.30,4.20,8.30,,0.700,1,hspip_polymers
ALFTALAT AC 366,,18.60,10.00,5.00,10.40,,0.700,1,hspip_polymers
ALFTALAT AM 756,,23.00,2.20,4.20,16.90,,0.700,1,hspip_polymers
ALFTALAT AN 896,,22.90,15.20,7.60,18.10,,0.700,1,hspip_polymers
ALFTALAT AN 950,,22.60,13.80,8.10,17.10,,0.700,1,hspip_polymers
ALFTALAT AT 316,,20.50,9.30,9.10,12.40,,0.700,1,hspip_polymers
ALFTALAT AT 576,,19.20,5.30,6.30,11.90,,0.700,1,hspip_polymers
ALKYDAL F 261 HS,,23.60,1.00,7.60,19.00,,0.700,1,hspip_polymers
ALKYDAL F 41,,20.60,4.60,5.50,12.60,,0.700,1,hspip_polymers
DUROFTAL T 354,,17.30,4.20,7.90,9.30,,0.700,1,hspip_polymers
DYNAPOL L 812,,22.60,13.10,5.80,16.807248,,0.700,1,hspip_polymers
DYNAPOL L 850,,20.00,6.20,7.00,9.50,,0.700,1,hspip_polymers
PLEXAL C-34,,18.50,9.21,4.91,10.64,,0.700,1,hspip_polymers
SOALKYD 1935-EGAX,,18.00,11.60,8.50,9.00,,0.700,1,hspip_polymers
VESTURIT BL 908,,18.80,12.00,6.00,11.50,,0.700,1,hspip_polymers
VESTURIT BL 915,,17.70,13.00,7.60,11.50,,0.700,1,hspip_polymers
BE 370,,20.70,6.10,12.70,14.80,,0.700,1,hspip_polymers
CYMEL 300,,19.35,12.83,12.87,9.82,,0.700,1,hspip_polymers
CYMEL 325,,25.50,15.20,9.50,22.20,,0.700,1,hspip_polymers
DYNOMIN MM 9,,18.80,14.00,12.30,10.50,,0.700,1,hspip_polymers
DYNOMIN UM 15,,19.90,15.80,13.40,11.70,,0.700,1,hspip_polymers
SOAMIN M 60,,15.90,8.10,6.50,10.60,,0.700,1,hspip_polymers
SYNRESIN A 560,,22.10,5.00,11.30,15.50,,0.700,1,hspip_polymers
PLASTOPAL H,,20.81,8.29,14.96,12.69,,0.700,1,hspip_polymers
UFORMITE MX-61,,22.70,2.80,5.40,16.20,,0.700,1,hspip_polymers
URACRON 15,,19.20,7.70,5.70,10.60,,0.700,1,hspip_polymers
PARALOID P 400,,19.20,9.60,9.30,12.20,,0.700,1,hspip_polymers
PARALOID P 410,,19.60,9.10,6.80,12.20,,0.700,1,hspip_polymers
PARALOID EXPER. RES. QR 954,,18.40,9.80,10.00,12.40,,0.700,1,hspip_polymers
BAYSILON UD 125,,19.40,9.90,10.10,6.90,,0.700,1,hspip_polymers
TEFLON (SL2-),,17.10,8.10,1.30,4.70,,0.700,1,hspip_polymers
DOW EPOXY NOVOLAC 438,,20.30,15.40,5.30,15.10,,0.700,1,hspip_polymers
DOW EPOXY NOVOLAC 444,,19.50,11.60,9.30,10.00,,0.700,1,hspip_polymers
ZINK SILICATE - CHEMICAL RES.,,23.50,17.50,16.80,15.60,,0.700,1,hspip_polymers
2-COMP EPOXY CHEMICAL RES.,,18.40,9.40,10.10,7.00,,0.700,1,hspip_polymers
POLYVINYLIDINE FLUORIDE SOL.,,17.00,12.10,10.20,4.10,,0.700,1,hspip_polymers
COAL TAR PITCH SOL.,,18.70,7.50,8.90,5.80,,0.700,1,hspip_polymers
NITRILE 20 MIN,,17.50,7.30,6.50,5.10,,0.700,1,hspip_polymers
NITRILE 1 HR,,16.60,9.10,4.40,10.00,,0.700,1,hspip_polymers
NITRILE 4 HR,,19.00,12.60,3.80,13.30,,0.700,1,hspip_polymers
BUTYL 20 MIN,,16.50,1.00,5.10,5.00,,0.700,1,hspip_polymers
BUTYL  4 HR (2),,17.60,2.10,2.10,7.00,,0.700,1,hspip_polymers
NATURAL RUBBER 20 MIN,,14.50,7.30,4.50,11.00,,0.700,1,hspip_polymers
NATURAL RUBBER 1 HR,,15.60,3.40,9.10,14.00,,0.700,1,hspip_polymers
NATURAL RUBBER 4 HR,,19.40,13.20,7.70,19.00,,0.700,1,hspip_polymers
PVC 20 MIN,,16.10,7.10,5.90,9.30,,0.700,1,hspip_polymers
PVC 1 HR,,14.90,11.10,3.80,13.20,,0.700,1,hspip_polymers
PVC 4 HR,,24.40,4.90,9.90,22.707248,,0.700,1,hspip_polymers
POLYVINYLALCOHOL 20 MIN,,11.20,12.40,13.00,12.10,,0.700,1,hspip_polymers
POLYVINYLALCOHOL 1 HR,,15.30,13.20,13.50,8.80,,0.700,1,hspip_polymers
POLYVINYLALCOHOL 4 HR,,17.20,13.60,15.40,10.90,,0.700,1,hspip_polymers
POLYETHYLENE 20 MIN,,16.90,3.30,4.10,8.10,,0.700,1,hspip_polymers
POLYETHYLENE 1 HR,,17.10,3.10,5.20,8.20,,0.700,1,hspip_polymers
POLYETHYLENE 4 HR,,24.10,14.90,0.30,24.30,,0.700,1,hspip_polymers
VITON 20 MIN,,10.90,14.50,3.10,14.10,,0.700,1,hspip_polymers
VITON 1 HR,,16.50,8.10,8.30,6.60,,0.700,1,hspip_polymers
VITON 4 HR,,13.60,15.40,8.60,14.40,,0.700,1,hspip_polymers
NEOPRENE 20 MIN,,17.60,2.50,5.90,6.20,,0.700,1,hspip_polymers
NEOPRENE 1 HR,,19.00,8.00,0.00,13.20,,0.700,1,hspip_polymers
NEOPRENE 4 HR,,14.60,13.90,2.30,15.90,,0.700,1,hspip_polymers
CH 5100 3 HR,,16.60,5.40,4.00,3.80,,0.700,1,hspip_polymers
CH 5200 3 HR,,16.60,6.00,4.80,3.70,,0.700,1,hspip_polymers
PVDC (110C) SOLUBILITY,,17.60,9.10,7.80,3.90,,0.700,1,hspip_polymers
PVDC (130C) SOLUBILITY,,20.40,10.00,10.20,7.60,,0.700,1,hspip_polymers
PES L C=1,,18.70,10.50,7.60,9.10,,0.700,1,hspip_polymers
PES L B + C =1,,17.70,9.70,6.40,9.30,,0.700,1,hspip_polymers
PPS CR 93°C,,18.80,4.80,6.80,2.80,,0.700,1,hspip_polymers
PPS TS60%12MO,,18.70,5.30,3.70,6.70,,0.700,1,hspip_polymers
PA6 CR,,17.00,3.40,10.60,5.10,,0.700,1,hspip_polymers
PA66 SOL,,17.40,9.80,14.60,5.10,,0.700,1,hspip_polymers
PA11 CR,,17.00,4.40,10.60,5.10,,0.700,1,hspip_polymers
POMH+POMC CR,,17.10,3.10,10.70,5.20,,0.700,1,hspip_polymers
PETP CR,,18.20,6.40,6.60,5.00,,0.700,1,hspip_polymers
PTFE L80 CR,,16.20,1.80,3.40,3.90,,0.700,1,hspip_polymers
PMMA CR,,16.00,5.00,12.00,13.00,,0.700,1,hspip_polymers
PE? CR QUESTIONABLE V ALUES,,16.80,5.40,2.40,4.70,,0.700,1,hspip_polymers
PPO CR,,17.90,3.10,8.50,8.60,,0.700,1,hspip_polymers
PUR CR,,18.10,9.30,4.50,9.70,,0.700,1,hspip_polymers
ABS CR,,16.30,2.70,7.10,7.80,,0.700,1,hspip_polymers
PSU CR,,16.00,6.00,6.60,9.00,,0.700,1,hspip_polymers
VINYL SILANE,,16.40,3.70,4.50,10.00,,0.700,1,hspip_polymers
CELLOPHAN SW,,16.10,18.50,14.50,9.30,,0.700,1,hspip_polymers
EVOH SOL,,20.50,10.50,12.30,7.30,,0.700,1,hspip_polymers
SARANEX 4HR,,17.70,18.30,0.70,18.40,,0.700,1,hspip_polymers
4H 35°C,,19.40,13.40,18.00,8.60,,0.700,1,hspip_polymers
4H 35°C no plasticizer included,,20.50,11.30,10.30,6.70,,0.700,1,hspip_polymers
POLYVINYLALCOHOL,,15.00,17.20,17.80,10.20,,0.700,1,hspip_polymers
ACETAL CELANESE,,21.10,9.30,5.90,11.40,,0.700,1,hspip_polymers
ACETALHOMO-DUO,,19.00,5.00,8.00,5.00,,0.700,1,hspip_polymers
CELLULOSE ACETATE,,16.90,16.30,3.70,13.707248,,0.700,1,hspip_polymers
CELL. ACET. BUTYRATE,,17.20,13.80,2.80,12.60,,0.700,1,hspip_polymers
CELL. ACET. PROPIONATE,,9.80,13.60,11.40,15.20,,0.700,1,hspip_polymers
PCTFE,,14.10,2.70,5.50,6.60,,0.700,1,hspip_polymers
FEP,,19.00,4.00,3.00,4.00,,0.700,1,hspip_polymers
FURAN,,19.00,6.00,8.00,5.00,,0.700,1,hspip_polymers
FURF ALC,,19.90,3.90,5.10,3.80,,0.700,1,hspip_polymers
PHENOLIC,,21.60,5.20,18.80,15.40,,0.700,1,hspip_polymers
PETG,,18.00,3.00,4.00,6.00,,0.700,1,hspip_polymers
HDPE,,18.00,0.00,2.00,2.00,,0.700,1,hspip_polymers
PP,,18.00,0.00,1.00,6.00,,0.700,1,hspip_polymers
PECTFE SOL AT HIGH TEMP.,,19.50,7.30,1.70,5.10,,0.700,1,hspip_polymers
PAN,,21.70,14.10,9.10,10.90,,0.700,1,hspip_polymers
PEI 1200PSI,,17.20,6.40,5.20,3.60,,0.700,1,hspip_polymers
PEI 2400PSI,,17.40,4.60,9.00,7.20,,0.700,1,hspip_polymers
PEI 600PSI,,17.30,5.30,4.70,3.30,,0.700,1,hspip_polymers
ESTER GUM,,16.90,4.50,6.50,9.20,,0.700,1,hspip_polymers
ALKYD 45 SOYA,,17.50,2.30,7.70,10.00,,0.700,1,hspip_polymers
SILICONE DC-1107?,,19.60,3.40,10.80,9.80,,0.700,1,hspip_polymers
PVETHYLETHER?,,15.10,3.10,11.90,12.90,,0.700,1,hspip_polymers
PBUTYLACRYLATE,,16.20,9.00,3.00,10.10,,0.700,1,hspip_polymers
PBMA?,,15.90,5.50,5.90,8.50,,0.700,1,hspip_polymers
SILICONE DC 23?,,16.40,0.00,7.80,5.50,,0.700,1,hspip_polymers
PE,,16.00,0.80,2.80,3.20,,0.700,1,hspip_polymers
GILSONITE,,17.10,2.10,3.90,4.90,,0.700,1,hspip_polymers
PVINYLBUTYLETHER,,17.40,3.40,7.80,8.40,,0.700,1,hspip_polymers
NAT RUBBER,,16.00,4.00,6.00,1.30,,0.700,1,hspip_polymers
HYP 20 CHLOROSULFONATED PE,,17.40,3.20,4.00,4.80,,0.700,1,hspip_polymers
ETHCEL N22?,,22.70,0.50,16.50,20.10,,0.700,1,hspip_polymers
CHLORINATED RUBBER,,17.90,6.30,5.10,7.60,,0.700,1,hspip_polymers
DAMMAR GUM,,18.40,4.20,7.80,8.30,,0.700,1,hspip_polymers
VERSAMID 100?,,18.80,3.00,9.20,7.80,,0.700,1,hspip_polymers
PS,,18.50,4.50,2.90,5.30,,0.700,1,hspip_polymers
PV AC,,17.60,2.20,4.00,4.10,,0.700,1,hspip_polymers
PVC,,17.60,7.80,3.40,8.20,,0.700,1,hspip_polymers
PHENOLICS,,19.80,7.20,10.80,12.80,,0.700,1,hspip_polymers
BUNA N BUTADIENE/ACRYLONITRILE,,17.80,3.20,3.40,3.70,,0.700,1,hspip_polymers
PMMA,,18.10,10.50,5.10,9.50,,0.700,1,hspip_polymers
PEO 4000 ? HEATED SAMPLES,,21.50,10.90,13.10,15.90,,0.700,1,hspip_polymers
POLYETHYLENESULFIDE (GOOD),,17.80,3.80,2.20,4.10,,0.700,1,hspip_polymers
PC,,18.10,5.90,6.90,5.50,,0.700,1,hspip_polymers
PLIOLITE P1230,,18.10,4.70,3.70,3.907248,,0.700,1,hspip_polymers
MYLAR PET,,18.00,6.20,6.20,5.00,,0.700,1,hspip_polymers
VCV A COPOLY,,17.30,8.70,6.10,7.80,,0.700,1,hspip_polymers
PUR,,17.90,6.90,3.70,2.70,,0.700,1,hspip_polymers
SAN,,16.60,9.80,7.60,4.80,,0.700,1,hspip_polymers
VINSOL ROSIN,,17.40,10.00,13.00,10.50,,0.700,1,hspip_polymers
EPON 1001,,17.00,9.60,7.80,7.10,,0.700,1,hspip_polymers
SHELLAC,,19.70,10.10,15.10,10.70,,0.700,1,hspip_polymers
POLYMETHACRYLONITRILE,,17.20,14.40,7.60,3.80,,0.700,1,hspip_polymers
CELLULOSE ACETATE,,18.30,16.50,11.90,8.80,,0.700,1,hspip_polymers
CELLULOSE NITRATE,,16.90,13.50,10.30,9.90,,0.700,1,hspip_polymers
"PVOH (NOT GOOD, SEE CHAP. 5)",,17.00,9.00,18.00,4.00,,0.700,1,hspip_polymers
NYLON 66,,16.00,11.00,24.00,3.00,,0.700,1,hspip_polymers
ACRYLOID B-44,,19.40,11.20,4.40,10.50,,0.700,1,hspip_polymers
ACRYLOID B-66,,18.00,9.00,3.00,9.00,,0.700,1,hspip_polymers
ACRYLOID B-72,,19.20,11.20,1.80,11.00,,0.700,1,hspip_polymers
ACRYLOID B-82,,19.10,9.10,3.30,9.00,,0.700,1,hspip_polymers
R+H PBA,,16.00,8.00,8.00,12.00,,0.700,1,hspip_polymers
R+H PiMBA,,20.70,4.10,10.70,11.50,,0.700,1,hspip_polymers
R+H PNBMA,,16.00,6.20,6.60,9.50,,0.700,1,hspip_polymers
R+H PEMA,,19.00,9.00,8.00,11.00,,0.700,1,hspip_polymers
R+H PMAA,,25.60,11.20,19.60,20.30,,0.700,1,hspip_polymers
R+H PMMA,,19.10,11.30,4.10,10.30,,0.700,1,hspip_polymers
BMA/AN 80/20,,17.50,9.90,4.10,9.50,,0.700,1,hspip_polymers
MAA/EA/ST 15/38/47,,17.60,5.20,7.00,4.50,,0.700,1,hspip_polymers
MAA/MA/V A 15/27.5/,,57.5,28.50,15.70,18.10,,0.700,1,hspip_polymers
MAA/MA/V A 15/17.5/,,67.5,25.50,15.70,18.10,,0.700,1,hspip_polymers
MMA/CYCLOL 58/42,,18.70,9.90,8.70,8.80,,0.700,1,hspip_polymers
MMA/EA 50/50,,17.50,9.90,4.10,9.50,,0.700,1,hspip_polymers
MMA/EA 25/75,,19.00,9.00,15.00,12.00,,0.700,1,hspip_polymers
MMA/EA/AGE 40/40/20,,17.60,9.80,5.60,9.70,,0.700,1,hspip_polymers
MMA/EA/AA,,15.90,15.90,11.50,11.10,,0.700,1,hspip_polymers
MMA/EA/AN 55/30/15?,,16.70,10.90,8.50,8.50,,0.700,1,hspip_polymers
MMA/EA/AN 40/40/20,,20.40,13.20,11.00,12.30,,0.700,1,hspip_polymers
MMA/EA/BAMA 40/40/20,,17.90,8.50,11.70,12.90,,0.700,1,hspip_polymers
MMA/EA/CYCLOL,,17.60,9.80,6.40,9.80,,0.700,1,hspip_polymers
MMA/EA/MAM 40/40/20,,19.00,9.00,15.00,12.00,,0.700,1,hspip_polymers
MMA/EA/MAM 45/45/10?,,19.50,11.10,8.70,11.20,,0.700,1,hspip_polymers
MMA/EA/BVBE 40/40/20,,17.80,10.00,6.60,9.80,,0.700,1,hspip_polymers
ACID DEGMP,,15.30,13.30,14.90,15.60,,0.700,1,hspip_polymers
CARB DEG PTH,,19.40,13.40,11.60,11.10,,0.700,1,hspip_polymers
CRYPLEX 1473-5,,19.20,9.40,5.60,8.90,,0.700,1,hspip_polymers
DEG ISOPH,,19.20,17.20,14.60,11.80,,0.700,1,hspip_polymers
DEG PHTH,,21.00,15.20,13.20,13.70,,0.700,1,hspip_polymers
DPG PHTH,,20.10,11.50,6.70,11.607248,,0.700,1,hspip_polymers
DOW ADIP TEREP,,17.80,10.40,6.80,9.30,,0.700,1,hspip_polymers
DOW X-2635 MALEATE,,17.80,5.60,6.80,4.50,,0.700,1,hspip_polymers
VITEL PE LINEAR,,14.90,10.10,2.90,6.10,,0.700,1,hspip_polymers
VITEL PE101-X,,21.30,6.30,4.70,7.30,,0.700,1,hspip_polymers
HYD BIS A FUM ISPH,,17.00,4.40,6.20,5.00,,0.700,1,hspip_polymers
HYD BIS A PG FUM ISPH,,18.70,8.90,5.50,8.40,,0.700,1,hspip_polymers
PENTA BENZ MAL,,19.40,12.20,10.20,10.80,,0.700,1,hspip_polymers
SOL MYLAR 49001,,19.00,5.00,4.00,5.00,,0.700,1,hspip_polymers
SOL MYLAR 49002,,19.00,5.00,5.00,5.00,,0.700,1,hspip_polymers
TEG EG MAL TEREP,,18.80,11.40,9.20,10.20,,0.700,1,hspip_polymers
TEG MALEATE,,18.10,13.90,12.10,9.70,,0.700,1,hspip_polymers
V AREZ 123,,17.30,10.90,11.90,10.70,,0.700,1,hspip_polymers
AMOCO 18-290,,19.30,3.70,7.90,7.80,,0.700,1,hspip_polymers
BUTON 100 BUTAD-STY,,17.00,4.00,3.00,7.30,,0.700,1,hspip_polymers
BUTON 300,,17.30,3.70,7.30,7.00,,0.700,1,hspip_polymers
KOPPERS KTPL-A,,19.30,3.70,7.90,7.80,,0.700,1,hspip_polymers
RUBBER MOD PS,,20.00,5.00,1.00,7.00,,0.700,1,hspip_polymers
STY MAL ANH,,23.40,13.80,15.20,16.50,,0.700,1,hspip_polymers
LYTRON 820,,21.10,13.10,14.50,14.40,,0.700,1,hspip_polymers
MARBON 9200,,19.00,4.00,4.00,6.00,,0.700,1,hspip_polymers
PARAPOL S-50,,17.90,3.90,4.90,3.90,,0.700,1,hspip_polymers
PARAPOL S-60,,17.90,3.90,4.90,3.90,,0.700,1,hspip_polymers
PICCOFLEX 120,,17.40,7.80,3.80,7.70,,0.700,1,hspip_polymers
SHELL POLYALDEHYDE EX 39,,19.60,10.00,3.60,9.40,,0.700,1,hspip_polymers
SHELL POLYALDEHYDE EX 40,,19.60,10.00,3.60,9.40,,0.700,1,hspip_polymers
SHELL X-450,,19.30,9.50,11.10,11.10,,0.700,1,hspip_polymers
SMA 1430A,,18.80,11.40,16.40,14.10,,0.700,1,hspip_polymers
SAN 85/15,,19.10,9.50,3.10,8.70,,0.700,1,hspip_polymers
STY/BUTENOL 85/15,,17.40,7.80,3.80,7.70,,0.700,1,hspip_polymers
STY/CYCLOL 82/18,,18.20,5.60,7.20,5.70,,0.700,1,hspip_polymers
STY/2EHA/AA 81/11/8,,17.70,4.90,5.90,5.90,,0.700,1,hspip_polymers
STY/MAA 90/10,,18.70,6.30,7.30,6.70,,0.700,1,hspip_polymers
STY/MA 85/15,,18.00,9.00,3.00,9.00,,0.700,1,hspip_polymers
STY/HALF ESTER MA 60/40,,18.90,10.90,10.70,9.70,,0.700,1,hspip_polymers
STY/PROP HALF E MA 57/43,,18.00,9.80,8.40,10.10,,0.700,1,hspip_polymers
STY/VBE 85/15,,17.40,7.80,3.80,7.70,,0.700,1,hspip_polymers
STYRON 44OM-27 MOD PS,,20.00,5.00,1.00,7.00,,0.700,1,hspip_polymers
STYRON 475M-27,,20.00,5.00,1.00,7.00,,0.700,1,hspip_polymers
STYRON 480-27,,20.00,6.00,4.00,5.30,,0.700,1,hspip_polymers
ACRYLOID K120N,,17.60,10.00,3.80,9.50,,0.700,1,hspip_polymers
DODA 6225,,19.00,2.00,1.00,3.00,,0.700,1,hspip_polymers
DODA 3457,,19.00,2.00,1.00,3.00,,0.700,1,hspip_polymers
ELV AX 250,,19.00,2.00,1.00,3.00,,0.700,1,hspip_polymers
ELV AX 150,,18.70,2.30,0.70,6.00,,0.700,1,hspip_polymers
ELV AX EOD 3602-1,,17.70,3.30,2.70,5.407248,,0.700,1,hspip_polymers
EXON 470 PVC,,17.40,7.80,3.80,7.70,,0.700,1,hspip_polymers
EXON 471,,17.90,8.70,2.50,9.00,,0.700,1,hspip_polymers
EXON 473,,17.40,7.80,3.80,7.70,,0.700,1,hspip_polymers
GEON 121,,19.50,6.70,11.10,8.00,,0.700,1,hspip_polymers
POLYCYCLOLa,,19.00,9.00,15.00,12.00,,0.700,1,hspip_polymers
PVBE,,16.70,3.70,8.30,8.60,,0.700,1,hspip_polymers
PVEE,,16.00,4.00,12.00,14.00,,0.700,1,hspip_polymers
FORMV AR 7/70E PVFORMAL,,22.20,12.60,14.20,14.00,,0.700,1,hspip_polymers
FORMV AR 15/95E,,22.20,12.60,14.20,14.00,,0.700,1,hspip_polymers
PVIBE,,16.00,1.00,8.00,10.00,,0.700,1,hspip_polymers
SARAN F-120 VCL2/AN?,,28.80,16.80,0.80,23.70,,0.700,1,hspip_polymers
SARAN F-220 ?,,28.80,16.80,0.80,23.70,,0.700,1,hspip_polymers
SINCLAIR 3840A,,18.40,4.00,9.60,7.30,,0.700,1,hspip_polymers
V A/EHA/MA 63/33/4,,17.70,6.30,7.70,5.30,,0.700,1,hspip_polymers
V A/EHA/CYC/MAA/76/12/8/4,,21.20,12.40,13.00,12.60,,0.700,1,hspip_polymers
V A/EA/CY 70/20/10,,20.00,12.00,11.00,15.00,,0.700,1,hspip_polymers
VBE/AN/MAA 46/27/27,,18.90,11.70,11.10,9.60,,0.700,1,hspip_polymers
VBE/MA/MAC46/27/27,,19.40,13.00,13.80,12.30,,0.700,1,hspip_polymers
VDC/AA 75/25 ?,,20.40,11.00,0.80,11.70,,0.700,1,hspip_polymers
VINYLITE AYAA PV AC,,22.90,18.30,7.70,20.40,,0.700,1,hspip_polymers
VINYLITE VAGH,,17.00,7.80,6.80,7.10,,0.700,1,hspip_polymers
VINYLITE VMCH,,18.30,9.70,7.70,8.50,,0.700,1,hspip_polymers
VINYLITE VXCC,,18.00,9.40,4.60,8.40,,0.700,1,hspip_polymers
VINYLITE VYHH,,19.00,11.00,5.00,10.00,,0.700,1,hspip_polymers
VINYLITE VYLF,,18.00,9.40,4.60,8.40,,0.700,1,hspip_polymers
VINYLITE XYHL PVBUTYRAL,,19.00,9.00,15.00,12.00,,0.700,1,hspip_polymers
VINYLITE XYSG PVBUTYRAL,,19.00,9.00,15.00,12.00,,0.700,1,hspip_polymers
VYSET 69,,17.90,3.50,7.50,5.90,,0.700,1,hspip_polymers
ACRYLAMIDE MONOMER,,16.90,18.10,19.90,17.00,,0.700,1,hspip_polymers
BAKELITE SULFONE P-47,,20.00,3.00,6.00,3.00,,0.700,1,hspip_polymers
BECKOLIN 27 MODIF OIL,,11.40,0.00,3.00,18.10,,0.700,1,hspip_polymers
PEO 4000 ? SAMPLES HEA TED,,22.20,11.20,13.20,17.10,,0.700,1,hspip_polymers
CHLORINATED RUBBER,,18.00,6.00,5.00,7.00,,0.700,1,hspip_polymers
CONOCO H-35 HYDROCARBON M,,11.40,0.00,3.00,18.10,,0.700,1,hspip_polymers
DAMMAR GUM DEWAXED,,19.00,2.00,9.00,9.00,,0.700,1,hspip_polymers
EPOCRYL E-11 ?,,17.30,12.90,12.10,8.50,,0.700,1,hspip_polymers
ESTANE X-7 ?? DIO XANE ONLY,,19.00,1.80,7.40,1.00,,0.700,1,hspip_polymers
HEXADECYL MONOESTER TRIME,,19.00,11.60,14.00,11.90,,0.700,1,hspip_polymers
HYDR SPERM OIL WX135,,20.00,4.00,2.00,5.00,,0.700,1,hspip_polymers
HYPALON 20 CHL SULF PE,,17.80,3.20,4.40,4.10,,0.700,1,hspip_polymers
HYPALON 30,,17.80,3.40,3.20,5.10,,0.700,1,hspip_polymers
KETONE RESIN S588,,18.00,10.80,13.20,12.20,,0.700,1,hspip_polymers
SANTOLITE MHP ARYLSULFONA,,18.40,12.00,8.40,10.60,,0.700,1,hspip_polymers
pTOLSULFONAMIDE-FORMALDEH,,24.60,18.60,16.40,20.907248,,0.700,1,hspip_polymers
VYHH-NIF REPT,,17.40,9.90,6.70,7.50,,0.700,1,hspip_polymers
PVF? (DMF ONLY GOOD SOLVENT),,17.40,13.70,11.30,2.00,,0.700,1,hspip_polymers
PES SOL,,19.60,10.80,9.20,6.20,,0.700,1,hspip_polymers
LARD 37C,,15.90,1.16,5.41,12.03,,0.700,1,hspip_polymers
LARD 23C,,17.69,2.66,4.36,7.98,,0.700,1,hspip_polymers
1%IN WATER -AMINES,,15.07,20.44,16.50,18.12,,0.700,1,hspip_polymers
1%IN WATER +AMINES,,14.96,18.33,15.15,16.22,,0.700,1,hspip_polymers
BLOOD SERUM,,23.20,22.73,30.60,20.48,,0.700,1,hspip_polymers
SUCROSE,,21.67,26.26,29.62,20.44,,0.700,1,hspip_polymers
UREA,,20.90,18.70,26.40,19.42,,0.700,1,hspip_polymers
PSORIASIS SCALES,,24.64,11.94,12.92,19.04,,0.700,1,hspip_polymers
LIGNIN,,20.61,13.88,15.25,11.83,,0.700,1,hspip_polymers
CHOLESTEROL,,20.40,2.80,9.40,12.60,,0.700,1,hspip_polymers
CHLOROPHYLL,,20.20,15.60,18.20,11.10,,0.700,1,hspip_polymers
CELLULOSE-PAPER STRENGTH,,25.40,18.60,24.80,21.70,,0.700,1,hspip_polymers
PSU ULTRASON S,,19.70,8.30,8.30,8.00,,0.700,1,hspip_polymers
BAREX 210 CR,,20.10,9.10,12.70,10.90,,0.700,1,hspip_polymers
BAREX 210 CR-STYRENE,,17.70,8.90,10.90,6.40,,0.700,1,hspip_polymers
PARALOID B72,,17.60,7.40,5.60,9.40,,0.700,1,hspip_polymers
ESTIMATE DRIED OIL,,16.00,6.00,7.00,5.00,,0.700,1,hspip_polymers
DAMMAR DEWAXED,,19.00,2.00,9.00,9.00,,0.700,1,hspip_polymers
LDPE PERM>80,,16.50,4.50,0.50,6.00,,0.700,1,hspip_polymers
LDPE PERM<,,0.8,15.30,5.30,2.50,,0.700,1,hspip_polymers
TOLONATE HDT (RH-POULENC),,19.00,11.00,3.00,12.00,,0.700,1,hspip_polymers
TOLONATE HDB (RH-POULENC),,19.00,11.00,2.00,11.30,,0.700,1,hspip_polymers
R ACM,,16.80,11.80,11.60,17.00,,0.700,1,hspip_polymers
R BUTYL,,18.00,0.00,3.00,9.00,,0.700,1,hspip_polymers
R ECO,,21.30,8.10,6.10,12.00,,0.700,1,hspip_polymers
R CSM,,28.00,14.00,3.40,28.30,,0.700,1,hspip_polymers
R EBONITE (DATA FIT 0.722),,18.70,6.10,2.70,6.60,,0.700,1,hspip_polymers
R ETHYLENE/PROPYLENE,,16.60,0.00,5.20,9.10,,0.700,1,hspip_polymers
R FQ FL/SI,,15.90,20.10,6.90,16.80,,0.700,1,hspip_polymers
R FKM (VITON) (0.76 DATA FIT),,11.60,23.00,5.00,21.60,,0.700,1,hspip_polymers
R NR NAT RUB,,20.80,1.80,3.60,14.00,,0.700,1,hspip_polymers
R NBR,,19.80,17.80,3.20,19.007248,,0.700,1,hspip_polymers
R CR CHLOROPRENE,,24.60,8.60,6.40,20.40,,0.700,1,hspip_polymers
R AU ESTER PU,,17.90,13.30,10.70,17.10,,0.700,1,hspip_polymers
R PEU ETHER PU,,17.90,13.30,10.70,17.10,,0.700,1,hspip_polymers
R T SULPHIDE,,25.30,17.30,6.70,23.60,,0.700,1,hspip_polymers
R Q SILICONE (0.748 D ATA FIT),,13.80,5.00,1.20,14.30,,0.700,1,hspip_polymers
R SBR,,17.20,6.00,4.60,9.80,,0.700,1,hspip_polymers
R TFP TETFLPROP (0.744 DATA FIT),,16.60,6.80,0.60,7.90,,0.700,1,hspip_polymers
R ABS,,17.60,8.60,6.40,10.90,,0.700,1,hspip_polymers
R CELLULOSE ACETATE,,14.90,7.10,11.10,12.40,,0.700,1,hspip_polymers
R CHLORINATED PVC,,17.50,6.50,5.50,6.30,,0.700,1,hspip_polymers
R DIALLYLPHTHALATE,,22.20,12.20,8.60,15.80,,0.700,1,hspip_polymers
R POM ACETAL,,17.20,9.00,9.80,5.30,,0.700,1,hspip_polymers
R PA12,,18.50,8.10,9.10,6.30,,0.700,1,hspip_polymers
R PA66,,18.20,8.80,10.80,5.20,,0.700,1,hspip_polymers
R POLYAMIDEIMIDE,,18.50,5.70,8.70,4.20,,0.700,1,hspip_polymers
R POLYBUTYLENETEREPH,,18.00,5.60,8.40,4.50,,0.700,1,hspip_polymers
R POLYCARBONATE,,19.10,10.90,5.10,12.10,,0.700,1,hspip_polymers
R HDPE/LDPE,,17.50,4.30,8.30,3.90,,0.700,1,hspip_polymers
R PET,,19.10,6.30,9.10,4.80,,0.700,1,hspip_polymers
R POLYIMIDES,,24.30,19.50,22.90,21.60,,0.700,1,hspip_polymers
R PMMA,,19.30,16.70,4.70,17.40,,0.700,1,hspip_polymers
R TPX,,18.80,1.40,6.40,7.90,,0.700,1,hspip_polymers
R POLYPHENYLENEOXIDE,,16.90,8.90,2.70,11.70,,0.700,1,hspip_polymers
R POLYSULPHONE,,19.80,11.20,6.20,11.30,,0.700,1,hspip_polymers
R EPOXY COLD CURING,,16.80,10.80,8.80,8.20,,0.700,1,hspip_polymers
R EPOXY HOT CURING,,18.30,12.30,9.70,7.30,,0.700,1,hspip_polymers
R HET RESIN,,17.50,11.30,8.30,8.60,,0.700,1,hspip_polymers
R ISOPHTHALIC,,19.80,17.40,4.20,18.00,,0.700,1,hspip_polymers
R TEREPHTALIC,,19.80,17.40,4.20,18.00,,0.700,1,hspip_polymers
EPIKOTE 828 (60%),,16.60,14.00,2.80,14.90,,0.700,1,hspip_polymers
EPIKOTE 828 (30%),,16.30,16.40,1.90,16.70,,0.700,1,hspip_polymers
EPIKOTE 1001 (60%),,15.80,16.30,3.30,16.40,,0.700,1,hspip_polymers
EPIKOTE 1001 (40%),,16.30,13.10,6.30,10.90,,0.700,1,hspip_polymers
EPIKOTE 1001 (20%),,19.80,13.60,8.90,12.00,,0.700,1,hspip_polymers
EPIKOTE 1001 (10%),,18.10,11.40,9.00,9.10,,0.700,1,hspip_polymers
EPIKOTE 1004 (60%),,17.70,10.10,7.60,9.80,,0.700,1,hspip_polymers
EPIKOTE 1004 (30%),,18.50,9.30,8.00,9.60,,0.700,1,hspip_polymers
EPIKOTE 1007 (30%),,18.60,10.60,8.10,8.80,,0.700,1,hspip_polymers
EPIKOTE 1009 (60%),,17.00,9.60,8.50,7.60,,0.700,1,hspip_polymers
EPIKOTE 1009 (30%),,19.80,10.60,10.30,9.70,,0.700,1,hspip_polymers
EPIKOTE 1009 (10%),,19.00,9.10,10.70,8.00,,0.700,1,hspip_polymers
PIBMA (10%),,17.00,4.60,7.60,9.50,,0.700,1,hspip_polymers
PIBMA (30%),,17.10,5.90,0.70,7.307248,,0.700,1,hspip_polymers
PMMA (10%),,17.80,10.40,2.90,9.60,,0.700,1,hspip_polymers
PMMA (30%),,17.20,7.20,3.50,4.80,,0.700,1,hspip_polymers
PBMA (10%),,20.60,3.50,7.20,12.80,,0.700,1,hspip_polymers
PBMA (30%),,18.10,5.70,0.00,8.50,,0.700,1,hspip_polymers
PMMA (10%),,17.60,10.10,5.80,9.40,,0.700,1,hspip_polymers
PMMA (30%),,17.50,5.50,3.80,4.50,,0.700,1,hspip_polymers
PEMA (10%),,16.50,8.70,5.00,10.40,,0.700,1,hspip_polymers
PEMA (30%),,16.90,7.80,0.50,7.30,,0.700,1,hspip_polymers
CRODA AC500 THERMOSET (10%),,17.80,6.40,4.70,10.70,,0.700,1,hspip_polymers
CRODA AC500 THERMOSET (30%),,21.20,1.40,10.70,12.30,,0.700,1,hspip_polymers
CRODA AC550 THERMOSET (10%),,16.30,10.60,7.40,12.90,,0.700,1,hspip_polymers
CRODA AC550 THERMOSET (30%),,16.30,10.60,7.40,12.90,,0.700,1,hspip_polymers
LUMFLON LF200 (10%),,18.50,5.40,6.90,9.90,,0.700,1,hspip_polymers
LUMFLON LF200 (30%),,20.10,4.40,3.20,8.50,,0.700,1,hspip_polymers
LUMFLON LF916 (10%),,17.50,6.80,10.50,12.50,,0.700,1,hspip_polymers
LUMFLON LF916 (30%),,18.10,3.90,8.30,8.80,,0.700,1,hspip_polymers
PLASTOKYD S27 (30%),,20.10,5.70,5.30,20.00,,0.700,1,hspip_polymers
PLASTOKYD SC140 (30%),,25.20,9.20,3.70,20.00,,0.700,1,hspip_polymers
PLASTOKYD SC400 (30%),,23.70,0.50,10.30,20.00,,0.700,1,hspip_polymers
PLASTOKYD AC4X (30%),,23.90,7.80,8.80,19.90,,0.700,1,hspip_polymers
ALLOPRENE R10 (10%),,19.50,9.20,6.90,7.50,,0.700,1,hspip_polymers
ALLOPRENE R10 (30%),,17.90,5.60,6.70,5.80,,0.700,1,hspip_polymers
ALLOPRENE R10 (60%),,19.60,6.50,5.80,9.10,,0.700,1,hspip_polymers
HYPALON 20 (30%),,20.30,3.20,0.70,11.30,,0.700,1,hspip_polymers
POLYISOPRENE SW,,17.00,4.00,4.00,7.30,,0.700,1,hspip_polymers
BROMOBUTYL RUBBER S,,17.60,1.70,2.00,6.00,,0.700,1,hspip_polymers
BROMOBUTYL RUBBER L,,17.00,3.40,2.00,6.00,,0.700,1,hspip_polymers
NEOPRENE CR,,18.10,4.30,6.70,8.90,,0.700,1,hspip_polymers
HYTREL +/- OK,,24.20,14.60,13.20,18.80,,0.700,1,hspip_polymers
HYTREL +/- NOT OK,,26.40,18.80,7.40,26.30,,0.700,1,hspip_polymers
HYPALON +/- OK,,18.40,3.60,6.40,9.00,,0.700,1,hspip_polymers
HYPALON +/- NOT OK,,18.40,5.60,6.00,9.40,,0.700,1,hspip_polymers
EV A 4055 SOL,,17.70,3.50,3.70,4.707248,,0.700,1,hspip_polymers
TOPAS 6013 SOL,,18.00,3.00,2.00,5.00,,0.700,1,hspip_polymers
CZ RESIN SOL,,18.00,1.00,3.00,4.00,,0.700,1,hspip_polymers
KAURI GUM,,18.7,8.1,13.0,8.2,,0.700,1,hspip_polymers
POLYVINYLPYRROLIDONE (PVP),,21.4,11.6,21.6,17.3,,0.700,1,hspip_polymers
PALM OIL,,17.7,3.5,3.7,4.7,,0.700,1,hspip_polymers
BETHOXAZIN,,22.4,7.6,10.8,13.9,,0.700,1,hspip_polymers
CARBON-60,,19.7,2.9,2.7,3.97248,,0.700,1,hspip_polymers
