Repository: jtreeder/Materialism

File: data/datasets/hspip_solvents/chemicals.csv
name,cas_number,smiles,molecular_formula,delta_d,delta_p,delta_h,molecular_weight,boiling_point,density,molar_volume,category,ghs_hazard,confidence,source_count,source,source_url,hidden
"1,1,1,2-Tetrachloroethane",630-20-6,ClCC(Cl)(Cl)Cl,C2H2Cl4,18.0,4.4,4.2,167.8,130.6,,,halogenated,H302; H310; H318; H319; H331; H332; H351; H412; H320; H335; H341; H373; H402,0.988,1,hspip_solvents,https://pubchem.ncbi.nlm.nih.gov/compound/12418,
"1,1,1-Trichloroethane",71-55-6,CC(Cl)(Cl)Cl,C2H3Cl3,16.8,4.3,2.0,133.4,,,,halogenated,H332; H420; H225; H315; H319; H290; H320; H336; H350; H360; H370; H372; H400; H410; H335; H351; H361; H373,0.975,1,hspip_solvents,https://pubchem.ncbi.nlm.nih.gov/compound/6278,
"1,1,1-Trifluoroethane",420-46-2,CC(F)(F)F,C2H3F3,14.6,10.0,0.0,84.04,-46.7,,,fluorinated,H220; H224; H280; H420,0.988,1,hspip_solvents,https://pubchem.ncbi.nlm.nih.gov/compound/9868,
"1,1,2,2-Tetrabromoethane",79-27-6,BrC(Br)C(Br)Br,C2H2Br4,21.0,7.0,8.2,345.65,243.6,,,halogenated,H319; H330; H412; H302; H315; H331; H335; H370; H372; H373; H320; H371,1.000,1,hspip_solvents,https://pubchem.ncbi.nlm.nih.gov/compound/6588,
"1,1,2,2-Tetrachloroethane",79-34-5,ClC(Cl)C(Cl)Cl,C2H2Cl4,18.8,5.1,5.3,167.8,,,,halogenated,H310; H330; H411; H302; H350; H315; H319; H331; H335; H336; H341; H351; H370; H372; H227; H301; H401,0.988,1,hspip_solvents,https://pubchem.ncbi.nlm.nih.gov/compound/6591,
"1,1,2,2-Tetrachloropropane",13116-60-4,CC(Cl)(Cl)C(Cl)Cl,C3H4Cl4,17.9,6.7,3.3,181.9,153.0,,,halogenated,,0.988,1,hspip_solvents,https://pubchem.ncbi.nlm.nih.gov/compound/83154,
"1,1,2-Tribromo Ethylene",598-16-3,BrC=C(Br)Br,C2HBr3,18.3,9.4,8.0,264.74,164.1,,,halogenated,H302; H312; H315; H319; H332; H335,0.958,1,hspip_solvents,https://pubchem.ncbi.nlm.nih.gov/compound/11712,
"1,1,2-Trichloro Propene",21400-25-9,CC(Cl)=C(Cl)Cl,C3H3Cl3,17.7,15.7,3.4,145.41,,,,halogenated,,0.945,1,hspip_solvents,https://pubchem.ncbi.nlm.nih.gov/compound/30616,
"1,1,2-Trichloroethane",79-00-5,ClCC(Cl)Cl,C2H3Cl3,18.2,5.3,6.8,133.4,,,,halogenated,H302; H312; H332; H351; H331; H412; H315; H320; H335; H336; H370; H372; H402; H373,0.988,1,hspip_solvents,https://pubchem.ncbi.nlm.nih.gov/compound/6574,
"1,1,2-Trichlorotrifluoroethane",76-13-1,FC(F)(Cl)C(F)(Cl)Cl,C2Cl3F3,14.7,1.6,0.0,187.37,47.8,,,halogenated,H319; H411; H420; H320; H336; H370; H401; H412; H335; H372; H316,0.958,1,hspip_solvents,https://pubchem.ncbi.nlm.nih.gov/compound/6428,
"1,1,3,3-Tetramethoxypropane",102-52-3,COC(CC(OC)OC)OC,C7H16O4,15.0,7.1,6.8,164.2,183.1,,,ether,H226; H315,0.988,1,hspip_solvents,https://pubchem.ncbi.nlm.nih.gov/compound/66019,
"1,1-Diallyloxyethane",20682-69-3,CC(OCC=C)OCC=C,C8H14O2,15.4,5.1,4.8,142.2,,,,ether,,0.945,1,hspip_solvents,https://pubchem.ncbi.nlm.nih.gov/compound/225379,
"1,1-Dibromoethane",557-91-5,CC(Br)Br,C2H4Br2,18.5,8.4,8.8,187.86,109.5,,,halogenated,H301; H302; H311; H312; H315; H319; H331; H332; H335; H351,0.988,1,hspip_solvents,https://pubchem.ncbi.nlm.nih.gov/compound/11201,
"1,1-Dibromoethylene",593-92-0,BrC(Br)=C,C2H2Br2,16.2,4.8,7.0,185.85,92.1,,,ether,,0.958,1,hspip_solvents,https://pubchem.ncbi.nlm.nih.gov/compound/11652,
"1,1-Dichloro-1-Nitroethane",594-72-9,CC(Cl)(Cl)[N+]([O-])=O,C2H3Cl2NO2,16.8,12.1,4.3,143.95,123.6,,,hydrocarbon,H301; H311; H331; H226; H302; H315; H370,0.988,1,hspip_solvents,https://pubchem.ncbi.nlm.nih.gov/compound/11674,
"1,1-Dichloroacetone",513-88-2,CC(=O)C(Cl)Cl,C3H4Cl2O,17.1,7.6,5.4,126.97,120.1,,,ether,H226; H301; H302; H314; H318; H319; H400; H410,0.958,1,hspip_solvents,https://pubchem.ncbi.nlm.nih.gov/compound/10567,
"1,1-Dichloroethane",75-34-3,CC(Cl)Cl,C2H4Cl2,16.5,7.8,3.0,98.96,,,,halogenated,H225; H302; H319; H335; H412; H332; H315; H336; H341; H370; H402; H411; H333; H373,0.988,1,hspip_solvents,https://pubchem.ncbi.nlm.nih.gov/compound/6365,
"1,1-Dichloroethylene",75-35-4,ClC(Cl)=C,C2H2Cl2,16.4,5.2,2.4,96.94,31.4,,,ether,H224; H332; H351; H302; H319; H372; H412; H341; H350; H401; H336; H361; H370; H305; H331; H373; H301; H315,0.958,1,hspip_solvents,https://pubchem.ncbi.nlm.nih.gov/compound/6366,
"1,1-Dichloropropane",78-99-9,CCC(Cl)Cl,C3H6Cl2,16.1,7.8,3.5,112.98,88.1,,,halogenated,H225; H315; H319; H332; H335; H351; H402; H412,0.988,1,hspip_solvents,https://pubchem.ncbi.nlm.nih.gov/compound/6573,
"1,1-Dichloropropene",563-58-6,CC=C(Cl)Cl,C3H4Cl2,16.9,6.7,2.9,110.97,76.6,,,ether,H225; H301; H412,0.958,1,hspip_solvents,https://pubchem.ncbi.nlm.nih.gov/compound/11245,
"1,1-Diethoxy Butane",3658-95-5,CCCC(OCC)OCC,C8H18O2,15.4,4.9,4.6,146.23,143.1,,,ether,H225; H226; H315; H317; H319,0.958,1,hspip_solvents,https://pubchem.ncbi.nlm.nih.gov/compound/77225,
"1,1-Diethoxy Ethane",105-57-7,CCOC(C)OCC,C6H14O2,15.0,3.4,4.0,118.17,,,,ether,H225; H315; H319; H318; H320; H335; H336,0.945,1,hspip_solvents,https://pubchem.ncbi.nlm.nih.gov/compound/7765,
"1,1-Difluoroethane",75-37-6,CC(F)F,C2H4F2,14.9,9.3,2.9,66.05,-24.7,,,fluorinated,H220; H280; H336,0.988,1,hspip_solvents,https://pubchem.ncbi.nlm.nih.gov/compound/6368,
"1,1-Difluoroethylene",75-38-7,FC(F)=C,C2H2F2,15.0,5.7,3.6,64.03,-82.9,,,ether,H220; H230; H280; H340; H350; H336,0.958,1,hspip_solvents,https://pubchem.ncbi.nlm.nih.gov/compound/6369,
"1,1-Dimethoxy Ethane",534-15-6,COC(C)OC,C4H10O2,15.1,4.9,4.9,90.12,62.9,,,ether,H225,0.958,1,hspip_solvents,https://pubchem.ncbi.nlm.nih.gov/compound/10795,
"1,1-Dimethyl Hydrazine",57-14-7,CN(C)N,C2H8N2,15.3,5.9,11.0,60.1,64.0,,,amine,H225; H301; H314; H331; H350; H411; H311; H335; H317; H312; H315; H319; H330; H341; H351; H370; H372; H340; H361,0.970,1,hspip_solvents,https://pubchem.ncbi.nlm.nih.gov/compound/5976,
"1,2,3,4-Tetramethylbenzene",488-23-3,Cc1ccc(C)c(C)c1C,C10H14,18.8,0.5,0.5,134.22,,,,aromatic,H315; H319; H335,0.988,1,hspip_solvents,https://pubchem.ncbi.nlm.nih.gov/compound/10263,
"1,2,3,5-Tetramethylbenzene",527-53-7,Cc1cc(C)c(C)c(C)c1,C10H14,18.6,0.5,0.5,134.22,,,,aromatic,H315; H319,0.975,1,hspip_solvents,https://pubchem.ncbi.nlm.nih.gov/compound/10695,
"1,2,3-Benzotriazole",95-14-7,[nH]1nnc2ccccc12,C6H5N3,18.7,15.6,12.4,119.12,,,,heterocyclic,H411; H302; H319; H332; H412; H336; H371; H402,0.945,1,hspip_solvents,https://pubchem.ncbi.nlm.nih.gov/compound/7220,
"1,2,3-Triazole",288-36-8,[nH]1ccnn1,C2H3N3,20.7,8.8,15.0,69.07,,,,heterocyclic,H315; H319; H335,0.945,1,hspip_solvents,https://pubchem.ncbi.nlm.nih.gov/compound/67516,
"1,2,3-Trichloro Propene",96-19-5,ClCC(Cl)=CCl,C3H3Cl3,17.8,7.8,3.4,145.41,,,,halogenated,H227; H301; H302; H311; H315; H319; H330; H331; H335,0.945,1,hspip_solvents,https://pubchem.ncbi.nlm.nih.gov/compound/7286,
"1,2,3-Trichloropropane",96-18-4,ClCC(Cl)CCl,C3H5Cl3,17.8,12.3,3.4,147.43,,,,halogenated,H302; H312; H332; H350; H360; H301; H311; H319; H331; H341; H372; H373; H411; H227; H330; H335; H370; H401; H336; H371,0.988,1,hspip_solvents,https://pubchem.ncbi.nlm.nih.gov/compound/7285,
"1,2,4,5-Tetrachlorobenzene",95-94-3,Clc1cc(Cl)c(Cl)cc1Cl,C6H2Cl4,21.2,10.7,3.4,215.9,243.1,,,aromatic,H302; H315; H319; H335; H400; H410; H336; H361; H362; H372; H373,1.000,1,hspip_solvents,https://pubchem.ncbi.nlm.nih.gov/compound/7270,
"1,2,4-Trichlorobenzene",120-82-1,Clc1ccc(Cl)c(Cl)c1,C6H3Cl3,20.2,4.2,3.2,181.4,213.6,,,aromatic,H302; H315; H400; H410; H319; H335; H336; H351; H373; H316,1.000,1,hspip_solvents,https://pubchem.ncbi.nlm.nih.gov/compound/13,
"1,2-Butadiene",590-19-2,C[CH]=[C]=[CH2],C4H6,15.0,1.7,6.2,54.09,10.9,,,hydrocarbon,H220; H224; H280; H411,0.970,1,hspip_solvents,https://pubchem.ncbi.nlm.nih.gov/compound/11535,
"1,2-Chlorobromoethylene",,,,17.2,6.6,2.3,,,,,halogenated,,0.060,1,hspip_solvents,,
"1,2-Cyclohexanediol",931-17-9,OC1CCCCC1O,C6H12O2,17.4,9.8,18.3,116.16,,,,ether,H315; H319; H335,0.945,1,hspip_solvents,https://pubchem.ncbi.nlm.nih.gov/compound/13601,
"1,2-Cyclohexanedione",765-87-7,O=C1CCCCC1=O,C6H8O2,18.6,10.3,8.0,112.13,194.1,,,ether,H302; H315; H319; H335,0.958,1,hspip_solvents,https://pubchem.ncbi.nlm.nih.gov/compound/13006,
"1,2-Dibromoethylene",540-49-8,BrC=CBr,C2H2Br2,17.0,4.9,3.0,185.85,111.9,,,halogenated,H301; H315; H319; H335,0.970,1,hspip_solvents,https://pubchem.ncbi.nlm.nih.gov/compound/10897,
"1,2-Dichloroethylene",156-59-2,ClC=CCl,C2H2Cl2,17.0,8.0,3.2,96.94,60.4,,,halogenated,H225; H332; H412; H315; H319; H336; H402; H341; H373,0.970,1,hspip_solvents,https://pubchem.ncbi.nlm.nih.gov/compound/643833,
"1,2-Dichloropropane",78-87-5,CC(Cl)CCl,C3H6Cl2,17.3,7.1,2.9,112.98,,,,halogenated,H225; H302; H332; H350; H331; H317; H319; H336; H341; H361; H370; H372; H373; H401; H411; H315; H335; H351; H316,0.988,1,hspip_solvents,https://pubchem.ncbi.nlm.nih.gov/compound/6564,
"1,2-Dichloropropene",6923-20-2,CC(Cl)=CCl,C3H4Cl2,17.0,8.5,2.9,110.97,,,,halogenated,,0.945,1,hspip_solvents,https://pubchem.ncbi.nlm.nih.gov/compound/5463459,
"1,2-Dichlorotetrafluoroethane",76-14-2,FC(F)(Cl)C(F)(F)Cl,C2Cl2F4,12.6,1.8,0.0,170.92,3.8,,,halogenated,H280; H420; H335; H336; H370,0.958,1,hspip_solvents,https://pubchem.ncbi.nlm.nih.gov/compound/6429,
"1,2-Dichlorovinyl Ethyl Ether",42345-82-4,CCOC(Cl)=CCl,C4H6Cl2O,16.9,10.5,6.0,140.99,,,,halogenated,,0.945,1,hspip_solvents,https://pubchem.ncbi.nlm.nih.gov/compound/53440473,
"1,2-Diethyl Benzene",135-01-3,CCc1ccccc1CC,C10H14,17.7,0.1,1.0,134.22,,,,aromatic,H226; H304; H315; H319; H335; H411; H412; H373,0.958,1,hspip_solvents,https://pubchem.ncbi.nlm.nih.gov/compound/8657,
"1,2-Dihydroxybenzene",120-80-9,Oc1ccccc1O,C6H6O2,20.0,11.3,21.8,110.11,245.6,,,alcohol,H301; H311; H315; H319; H341; H350; H302; H312; H317; H412; H318; H335; H351; H361; H370; H401; H314; H372; H373; H332,0.958,1,hspip_solvents,https://pubchem.ncbi.nlm.nih.gov/compound/289,
"1,2-Dimethoxybenzene",91-16-7,COc1ccccc1OC,C8H10O2,19.2,4.4,9.4,138.16,206.1,,,aromatic,H302; H371,1.000,1,hspip_solvents,https://pubchem.ncbi.nlm.nih.gov/compound/7043,
"1,2-Dinitrobenzene",528-29-0,[O-][N+](=O)c1ccccc1[N+]([O-])=O,C6H4N2O4,20.6,11.6,3.9,168.11,,,,aromatic,H300; H310; H330; H373; H400; H410; H370; H372; H317; H319; H361; H316; H335,0.988,1,hspip_solvents,https://pubchem.ncbi.nlm.nih.gov/compound/10707,
"1,2-Epoxy-2-Propene",40079-14-9,C=C1CO1,C3H4O,16.5,8.6,6.7,56.06,,,,hydrocarbon,,0.945,1,hspip_solvents,https://pubchem.ncbi.nlm.nih.gov/compound/3029326,
"1,2-Ethane Dithiol",540-63-6,,C2H6S2,17.9,7.2,8.7,94.2,146.1,,,sulfur compound,H226; H301; H302; H310; H312; H319; H330,0.808,1,hspip_solvents,https://pubchem.ncbi.nlm.nih.gov/compound/10902,
"1,2-Methylenedioxybenzene",274-09-9,C1Oc2ccccc2O1,C7H6O2,19.0,6.7,5.9,122.12,172.6,,,aromatic,H226; H302; H332,0.958,1,hspip_solvents,https://pubchem.ncbi.nlm.nih.gov/compound/9229,
"1,2-Propadiene",463-49-0,[CH2]=[C]=[CH2],C3H4,15.3,3.0,6.8,40.06,,,,hydrocarbon,H220; H280,0.958,1,hspip_solvents,https://pubchem.ncbi.nlm.nih.gov/compound/10037,
"1,3,5-Trioxane",110-88-3,C1OCOCO1,C3H6O3,18.7,9.2,8.6,90.08,,,,ether,H228; H335; H361; H370; H372; H336; H360; H373,0.988,1,hspip_solvents,https://pubchem.ncbi.nlm.nih.gov/compound/8081,
"1,3-Benzenediol",108-46-3,Oc1cccc(O)c1,C6H6O2,18.6,8.1,20.3,110.11,276.9,,,alcohol,H302; H315; H317; H319; H370; H400; H371; H318; H372; H313; H333; H410,0.958,1,hspip_solvents,https://pubchem.ncbi.nlm.nih.gov/compound/5054,
"1,3-BisBenzene",402-31-3,,C8H4F6,17.0,6.8,0.0,214.11,116.1,,,aromatic,H226; H315; H319; H335; H411,0.808,1,hspip_solvents,https://pubchem.ncbi.nlm.nih.gov/compound/223106,
"1,3-Butadiene",106-99-0,C=CC=C,C4H6,14.8,2.8,5.6,54.09,,,,hydrocarbon,H220; H340; H350; H280; H361; H412; H319; H335; H336; H360; H372; H373,0.945,1,hspip_solvents,https://pubchem.ncbi.nlm.nih.gov/compound/7845,
"1,3-Butadiene-1,2-Di-Chloro",3574-40-1,,C4H4Cl2,17.0,10.7,2.8,122.98,,,,halogenated,,0.795,1,hspip_solvents,https://pubchem.ncbi.nlm.nih.gov/compound/5463151,
"1,3-Butadiene-1-Chloro",627-22-5,,C4H5Cl,15.6,8.5,2.0,88.53,,,,halogenated,H225; H315; H319; H335; H373,0.795,1,hspip_solvents,https://pubchem.ncbi.nlm.nih.gov/compound/12311,
"1,3-Butanediol",107-88-0,CC(O)CCO,C4H10O2,16.5,8.1,20.9,90.12,,,,ether,H226,0.945,1,hspip_solvents,https://pubchem.ncbi.nlm.nih.gov/compound/7896,
"1,3-Dichloro Propane",142-28-9,ClCCCCl,C3H6Cl2,18.0,8.2,3.0,112.98,,,,halogenated,H225; H226; H317; H319; H412; H315; H336; H371,0.958,1,hspip_solvents,https://pubchem.ncbi.nlm.nih.gov/compound/8881,
"1,3-Dichloro-2-Butene",926-57-8,CC(Cl)=CCCl,C4H6Cl2,16.9,7.8,2.7,124.99,127.1,,,halogenated,H226; H301; H302; H312; H315; H319; H331; H335,0.958,1,hspip_solvents,https://pubchem.ncbi.nlm.nih.gov/compound/13556,
"1,3-Dichloro-2-Fluorobenzene",2268-05-5,Fc1c(Cl)cccc1Cl,C6H3Cl2F,19.4,9.1,2.7,164.99,168.6,,,aromatic,H228; H315; H319; H335,0.925,1,hspip_solvents,https://pubchem.ncbi.nlm.nih.gov/compound/137520,
"1,3-Dichloro-2-Propanol",96-23-1,OC(CCl)CCl,C3H6Cl2O,17.5,9.9,14.6,128.98,175.2,,,alcohol,H301; H312; H350; H311; H314; H318; H330; H335; H336; H341; H370; H373; H227; H315; H319; H351; H372,0.958,1,hspip_solvents,https://pubchem.ncbi.nlm.nih.gov/compound/7289,
"1,3-Dimethoxy Butane",10143-66-5,COCCC(C)OC,C6H14O2,15.6,5.5,5.2,118.17,,,,ether,,0.945,1,hspip_solvents,https://pubchem.ncbi.nlm.nih.gov/compound/25011,
"1,3-Dioxolane",646-06-0,C1COCO1,C3H6O2,18.1,6.6,9.3,74.08,74.6,,,ether,H225; H319; H360; H318; H361; H303; H316; H341,1.000,1,hspip_solvents,https://pubchem.ncbi.nlm.nih.gov/compound/12586,
"1,3-Pentadiene",2004-70-8,CC=CC=C,C5H8,15.0,2.5,4.0,68.12,,,,hydrocarbon,H225; H304; H315; H319; H335,0.945,1,hspip_solvents,https://pubchem.ncbi.nlm.nih.gov/compound/62204,
"1,3-Propane Sultone",1120-71-4,O=[S]1(=O)CCCO1,C3H6O3S,18.4,16.0,9.0,122.15,,,,hydrocarbon,H302; H312; H350; H301; H311; H315; H318; H319; H332; H341; H412; H370; H402; H316; H320; H335; H351; H330,0.958,1,hspip_solvents,https://pubchem.ncbi.nlm.nih.gov/compound/14264,
"1,3-Propanediol",504-63-2,OCCCO,C3H8O2,16.8,13.5,23.2,76.09,,,,ether,H315,0.958,1,hspip_solvents,https://pubchem.ncbi.nlm.nih.gov/compound/10442,
"1,4-Butandiol Diacrylate",1070-70-8,OCCCCO.OC(=O)C=C.OC(=O)C=C,C10H14O4,16.8,9.1,4.2,198.22,,,,acid,H312; H314; H317; H302; H311; H318; H319; H332; H412; H315,0.945,1,hspip_solvents,https://pubchem.ncbi.nlm.nih.gov/compound/70613,
"1,4-Butanediol",110-63-4,OCCCCO,C4H10O2,16.6,11.0,20.9,90.12,229.7,,,ether,H302; H336,0.958,1,hspip_solvents,https://pubchem.ncbi.nlm.nih.gov/compound/8064,
"1,4-Dichloro-2-Butene",764-41-0,ClCC=CCCl,C4H6Cl2,17.8,7.6,2.0,124.99,,,,halogenated,H301; H311; H314; H330; H350; H400; H410; H226; H318; H336; H341; H370; H372; H340; H361,0.945,1,hspip_solvents,https://pubchem.ncbi.nlm.nih.gov/compound/15122,
"1,4-Dichlorobutane",110-56-5,ClCCCCCl,C4H8Cl2,18.3,7.7,2.8,127.01,,,,halogenated,H226; H315; H319; H335; H412,0.988,1,hspip_solvents,https://pubchem.ncbi.nlm.nih.gov/compound/8059,
"1,4-Dihydroxybenzene",123-31-9,Oc1ccc(O)cc1,C6H6O2,21.0,10.2,27.2,110.11,285.1,,,alcohol,H302; H317; H318; H341; H351; H400; H312; H410; H340; H370; H373; H316; H336; H315; H319; H360; H372,0.970,1,hspip_solvents,https://pubchem.ncbi.nlm.nih.gov/compound/785,
"1,4-Dioxane",123-91-1,C1COCCO1,C4H8O2,17.5,1.8,9.0,88.11,,,,ether,H225; H319; H335; H350; H351; H332; H336; H372; H315; H370; H373; H313; H331,0.975,1,hspip_solvents,https://pubchem.ncbi.nlm.nih.gov/compound/31275,
"1,4-Dioxane",123-91-1,C1COCCO1,C4H8O2,17.1,6.8,7.8,88.11,,,,ether,H225; H319; H335; H350; H351; H332; H336; H372; H315; H370; H373; H313; H331,0.975,1,hspip_solvents,https://pubchem.ncbi.nlm.nih.gov/compound/31275,
"1,4-Thioxane",15980-15-1,C1CSCCO1,C4H8OS,19.0,6.6,7.7,104.17,,,,sulfur compound,H226; H315; H319; H335,0.958,1,hspip_solvents,https://pubchem.ncbi.nlm.nih.gov/compound/27596,
"1,5-Dichloropentane",628-76-2,ClCCCCCCl,C5H10Cl2,18.0,7.8,1.5,141.04,180.1,,,halogenated,H226; H301; H315; H319; H335,0.988,1,hspip_solvents,https://pubchem.ncbi.nlm.nih.gov/compound/12353,
"1,8-Cineole",470-82-6,CC12CCC(CC1)C(C)(C)O2,C10H18O,16.7,4.6,3.4,154.25,,,,terpene,H226; H317,0.958,1,hspip_solvents,https://pubchem.ncbi.nlm.nih.gov/compound/2758,
"1,9-Nonanediol",3937-56-2,OCCCCCCCCCO,C9H20O2,15.7,7.0,15.1,160.25,,,,alcohol,H315; H319; H335; H412,0.945,1,hspip_solvents,https://pubchem.ncbi.nlm.nih.gov/compound/19835,
"1-Acetoxy-1,3-Butadiene",1515-76-0,CC(=O)OC=CC=C,C6H8O2,16.1,4.4,8.3,112.13,,,,acid,H226; H302; H311; H315; H319; H335,0.958,1,hspip_solvents,https://pubchem.ncbi.nlm.nih.gov/compound/5363433,
1-Aminocyclopropane Carboxylic Acid,22059-21-8,NC1(CC1)C(O)=O,C4H7NO2,17.0,6.3,13.6,101.1,,,,acid,H315; H319; H335,0.945,1,hspip_solvents,https://pubchem.ncbi.nlm.nih.gov/compound/535,
1-Bromo Propene,590-13-6,CC=CBr,C3H5Br,16.3,6.4,5.0,120.98,57.9,,,halogenated,H225; H315; H319; H335,0.958,1,hspip_solvents,https://pubchem.ncbi.nlm.nih.gov/compound/643834,
1-Bromo-4-Ethoxy Benzene,588-96-5,CCOc1ccc(Br)cc1,C8H9BrO,19.5,7.7,5.3,201.06,233.1,,,halogenated,H315; H319; H335,0.958,1,hspip_solvents,https://pubchem.ncbi.nlm.nih.gov/compound/68523,
1-Bromonaphthalene,90-11-9,Brc1cccc2ccccc12,C10H7Br,20.6,3.1,4.1,207.07,281.1,,,aromatic,H302; H319,1.000,1,hspip_solvents,https://pubchem.ncbi.nlm.nih.gov/compound/7001,
1-Bromopropane,106-94-5,CCCBr,C3H7Br,16.4,7.9,4.8,122.99,,,,halogenated,H225; H315; H319; H335; H336; H360; H373; H332; H351; H372; H402; H412; H361,0.988,1,hspip_solvents,https://pubchem.ncbi.nlm.nih.gov/compound/7840,
1-Butanethiol,109-79-5,CCCCS,C4H10S,16.3,5.3,4.5,90.19,,,,hydrocarbon,H225; H302; H319; H332; H317; H335; H336; H370; H316; H320; H361; H371,0.958,1,hspip_solvents,https://pubchem.ncbi.nlm.nih.gov/compound/8012,
1-Butanol,71-36-3,CCCCO,C4H10O,16.0,5.7,15.8,74.12,,,,ether,H226; H302; H315; H318; H335; H336; H319; H372; H305; H313,0.945,1,hspip_solvents,https://pubchem.ncbi.nlm.nih.gov/compound/263,
1-Butene,106-98-9,CCC=C,C4H8,13.2,1.3,3.9,56.11,,,,hydrocarbon,H220; H280; H320; H336,0.945,1,hspip_solvents,https://pubchem.ncbi.nlm.nih.gov/compound/7844,
1-Butenyl Methyl Ether,4696-30-4,CCC=COC,C5H10O,15.1,5.3,5.2,86.13,,,,ether,H225; H315; H319; H335,0.945,1,hspip_solvents,https://pubchem.ncbi.nlm.nih.gov/compound/317680,
1-Chloro Pentane,543-59-9,CCCCCCl,C5H11Cl,16.0,6.9,1.9,106.59,,,,halogenated,H225; H302; H312; H332,0.945,1,hspip_solvents,https://pubchem.ncbi.nlm.nih.gov/compound/10977,
1-Chloro Vinyl Ethyl Ether,54722-81-5,CCOC(Cl)=C,,16.8,6.5,5.7,,,,,ether,,0.502,1,hspip_solvents,https://webbook.nist.gov/cgi/cbook.cgi?ID=54722-81-5,
1-Chloro-1-Fluoro Ethylene,2317-91-1,FC(Cl)=C,C2H2ClF,16.0,6.9,4.0,80.49,-24.1,,,ether,,0.958,1,hspip_solvents,https://pubchem.ncbi.nlm.nih.gov/compound/75344,
1-Chloro-1-Nitroethane,598-92-5,CC(Cl)[N+]([O-])=O,C2H4ClNO2,16.8,13.5,4.7,109.51,,,,hydrocarbon,,0.975,1,hspip_solvents,https://pubchem.ncbi.nlm.nih.gov/compound/61149,
1-Chloro-1-Nitropropane,600-25-9,CCC(Cl)[N+]([O-])=O,C3H6ClNO2,16.8,13.0,4.5,123.54,,,,hydrocarbon,H302; H332; H227; H319; H335; H316; H371,0.975,1,hspip_solvents,https://pubchem.ncbi.nlm.nih.gov/compound/11750,
1-Chloro-2-Butene,591-97-9,CC=CCCl,C4H7Cl,16.2,7.7,2.0,90.55,84.0,,,halogenated,H225; H302; H314; H315; H317; H318; H332; H412,0.958,1,hspip_solvents,https://pubchem.ncbi.nlm.nih.gov/compound/11589,
1-Chloro-2-Ethoxy Benzene,614-72-2,CCOc1ccccc1Cl,C8H9ClO,19.2,8.1,4.4,156.61,,,,halogenated,,0.945,1,hspip_solvents,https://pubchem.ncbi.nlm.nih.gov/compound/69197,
1-Chloro-2-Ethyl Benzene,89-96-3,CCc1ccccc1Cl,C8H9Cl,18.9,4.9,2.2,140.61,178.5,,,aromatic,H302; H312; H315; H319; H332; H335,0.970,1,hspip_solvents,https://pubchem.ncbi.nlm.nih.gov/compound/6995,
1-Chloro-2-Methyl Propene,513-37-1,CC(C)=CCl,C4H7Cl,16.1,7.1,4.2,90.55,68.1,,,halogenated,H225; H311; H315; H319; H330; H335; H350; H301; H341; H351; H373,0.958,1,hspip_solvents,https://pubchem.ncbi.nlm.nih.gov/compound/10555,
1-Chloro-4-Ethoxy Benzene,622-61-7,CCOc1ccc(Cl)cc1,C8H9ClO,19.3,6.3,4.4,156.61,211.9,,,halogenated,H227; H302; H312; H315; H319; H332; H335,0.970,1,hspip_solvents,https://pubchem.ncbi.nlm.nih.gov/compound/69326,
1-Chlorobutane,109-69-3,CCCCCl,C4H9Cl,16.2,5.5,2.0,92.57,,,,halogenated,H225; H412; H315; H320; H361,0.988,1,hspip_solvents,https://pubchem.ncbi.nlm.nih.gov/compound/8005,
1-Chlorohexane,544-10-5,CCCCCCCl,C6H13Cl,16.1,6.2,1.7,120.62,135.0,,,halogenated,H226; H412,1.000,1,hspip_solvents,https://pubchem.ncbi.nlm.nih.gov/compound/10992,
1-Chloronaphthalene,90-13-1,Clc1cccc2ccccc12,C10H7Cl,20.5,4.9,2.5,162.61,,,,aromatic,H302; H315; H319; H335; H400; H320; H373; H410; H371,0.988,1,hspip_solvents,https://pubchem.ncbi.nlm.nih.gov/compound/7003,
1-Chloropropene,590-21-6,CC=CCl,C3H5Cl,15.3,6.9,2.2,76.52,,,,halogenated,H224; H225; H302; H315; H319; H336,0.945,1,hspip_solvents,https://pubchem.ncbi.nlm.nih.gov/compound/11536,
1-Decanol,112-30-1,CCCCCCCCCCO,C10H22O,16.0,4.7,10.5,158.28,,,,alcohol,H315; H319; H411; H412; H335; H400; H304; H332; H361; H227; H402,0.958,1,hspip_solvents,https://pubchem.ncbi.nlm.nih.gov/compound/8174,
1-Decene,872-05-9,CCCCCCCCC=C,C10H20,15.6,1.0,2.2,140.27,,,,hydrocarbon,H226; H304; H400; H410; H411; H315,0.945,1,hspip_solvents,https://pubchem.ncbi.nlm.nih.gov/compound/13381,
1-Ethoxy Ethoxy-2-Propanol,4043-59-8,CCOC(C)OCC(C)O,C7H16O3,15.4,6.3,6.0,148.2,,,,ether,H319,0.945,1,hspip_solvents,https://pubchem.ncbi.nlm.nih.gov/compound/77664,
1-Ethyl Vinyl Ethyl Ether,1528-20-7,CCOC(=C)CC,C6H12O,15.3,4.2,4.6,100.16,,,,ether,,0.945,1,hspip_solvents,https://pubchem.ncbi.nlm.nih.gov/compound/5364930,
1-Fluoro Acrylic Acid,430-99-9,,C3H3FO2,16.0,8.7,13.0,90.05,,,,acid,H314; H318,0.795,1,hspip_solvents,https://pubchem.ncbi.nlm.nih.gov/compound/2782523,
1-Fluoro Acrylonitrile,430-49-9,,C3H2FN,14.1,15.4,5.7,71.05,,,,nitrile,,0.795,1,hspip_solvents,https://pubchem.ncbi.nlm.nih.gov/compound/15576991,
1-Heptanol,111-70-6,CCCCCCCO,C7H16O,16.0,5.3,11.7,116.2,,,,alcohol,H319; H227; H315,0.958,1,hspip_solvents,https://pubchem.ncbi.nlm.nih.gov/compound/8129,
1-Heptene,592-76-7,CCCCCC=C,C7H14,15.0,1.1,2.6,98.19,,,,hydrocarbon,H225; H304; H400; H410; H315; H319; H335; H320,0.945,1,hspip_solvents,https://pubchem.ncbi.nlm.nih.gov/compound/11610,
1-Hexanol,111-27-3,CCCCCCO,C6H14O,15.9,5.8,12.5,102.17,,,,alcohol,H302; H226; H312; H319; H315,0.945,1,hspip_solvents,https://pubchem.ncbi.nlm.nih.gov/compound/8103,
1-Hexene,592-41-6,CCCCC=C,C6H12,14.7,1.1,3.0,84.16,,,,hydrocarbon,H225; H304; H319; H401; H335; H336,0.945,1,hspip_solvents,https://pubchem.ncbi.nlm.nih.gov/compound/11597,
"1-Methoxy-1,3-Butadiene",3036-66-6,COC=CC=C,C5H8O,15.5,8.3,5.4,84.12,91.6,,,ether,H225; H302,0.970,1,hspip_solvents,https://pubchem.ncbi.nlm.nih.gov/compound/5462719,
1-Methoxy-2-Nitrobenzene,91-23-6,COc1ccccc1[N+]([O-])=O,C7H7NO3,19.6,12.7,5.5,153.14,273.1,,,aromatic,H302; H350; H341; H361; H371; H373; H351,1.000,1,hspip_solvents,https://pubchem.ncbi.nlm.nih.gov/compound/7048,
1-Methyl Cyclohexanol,590-67-0,CC1(O)CCCCC1,C7H14O,17.1,4.0,12.0,114.19,155.1,,,ether,H228; H302; H312; H315; H319; H332; H335,0.970,1,hspip_solvents,https://pubchem.ncbi.nlm.nih.gov/compound/11550,
1-Methyl Imidazole,616-47-7,Cn1ccnc1,C4H6N2,19.7,15.6,11.2,82.1,198.1,,,heterocyclic,H302; H312; H314; H311; H318; H361,0.958,1,hspip_solvents,https://pubchem.ncbi.nlm.nih.gov/compound/1390,
1-Methyl Naphthalene,90-12-0,Cc1cccc2ccccc12,C11H10,19.7,0.8,4.7,142.2,,,,aromatic,H302; H304; H411; H319; H335; H336; H373; H400; H410; H227; H401; H315; H334,0.945,1,hspip_solvents,https://pubchem.ncbi.nlm.nih.gov/compound/7002,
1-Methyl Vinyl Methyl Ether,116-11-0,COC(C)=C,C4H8O,14.8,4.2,5.6,72.11,35.1,,,ether,H224; H302; H412,0.958,1,hspip_solvents,https://pubchem.ncbi.nlm.nih.gov/compound/8300,
1-Naphthol,90-15-3,Oc1cccc2ccccc12,C10H8O,19.7,6.3,12.3,144.17,288.0,,,aromatic,H302; H312; H315; H318; H335; H311; H317; H400; H410; H412; H411; H314; H371,0.958,1,hspip_solvents,https://pubchem.ncbi.nlm.nih.gov/compound/7005,
1-Nitropropane,108-03-2,CCC[N+]([O-])=O,C3H7NO2,16.6,12.3,5.5,89.09,,,,hydrocarbon,H226; H302; H312; H332; H331; H319; H335; H336; H370; H351,0.988,1,hspip_solvents,https://pubchem.ncbi.nlm.nih.gov/compound/7903,
1-Nonanol,143-08-8,CCCCCCCCCO,C9H20O,16.0,4.8,11.0,144.25,,,,alcohol,H315; H319; H411; H227; H332; H335; H373,0.945,1,hspip_solvents,https://pubchem.ncbi.nlm.nih.gov/compound/8914,
1-Nonene,124-11-8,CCCCCCCC=C,C9H18,15.4,1.0,2.2,126.24,,,,hydrocarbon,H226; H304; H315; H319; H335; H336,0.945,1,hspip_solvents,https://pubchem.ncbi.nlm.nih.gov/compound/31285,
1-Octanol,111-87-5,CCCCCCCCO,C8H18O,16.0,5.0,11.2,130.23,,,,alcohol,H302; H312; H315; H319; H412; H227; H370; H371; H401; H305; H316; H335; H341; H402,0.945,1,hspip_solvents,https://pubchem.ncbi.nlm.nih.gov/compound/957,
1-Octene,111-66-0,CCCCCCC=C,C8H16,15.3,1.0,2.4,112.21,,,,hydrocarbon,H225; H304; H315; H411; H400; H410; H332; H336,0.945,1,hspip_solvents,https://pubchem.ncbi.nlm.nih.gov/compound/8125,
1-Pentanol,71-41-0,CCCCCO,C5H12O,15.9,5.9,13.9,88.15,,,,ether,H226; H315; H332; H335; H314; H318; H319; H371,0.958,1,hspip_solvents,https://pubchem.ncbi.nlm.nih.gov/compound/6276,
1-Pentene,109-67-1,CCCC=C,C5H10,13.9,1.4,3.8,70.13,,,,hydrocarbon,H224; H304; H315; H319; H412,0.958,1,hspip_solvents,https://pubchem.ncbi.nlm.nih.gov/compound/8004,
1-Propanethiol,107-03-9,CCCS,C3H8S,16.1,5.8,5.7,76.16,,,,hydrocarbon,H225; H302; H319; H317; H400; H332; H335,0.945,1,hspip_solvents,https://pubchem.ncbi.nlm.nih.gov/compound/7848,
1-Propanol,71-23-8,CCCO,C3H8O,16.0,6.8,17.4,60.1,,,,ether,H225; H318; H336; H302; H361; H303; H305; H313; H315; H319; H335; H351,0.958,1,hspip_solvents,https://pubchem.ncbi.nlm.nih.gov/compound/1031,
1-Tetradecene,1120-36-1,CCCCCCCCCCCCC=C,C14H28,16.1,0.5,1.9,196.37,251.1,,,hydrocarbon,H304; H315,0.970,1,hspip_solvents,https://pubchem.ncbi.nlm.nih.gov/compound/14260,
"2,2',5,5'-Tetrathiafulvalen",31366-25-3,,C6H4S4,21.0,8.2,8.4,204.4,,,,other,H317,0.795,1,hspip_solvents,https://pubchem.ncbi.nlm.nih.gov/compound/99451,
"2,2,2-Trifluoro Ethanol",75-89-8,OCC(F)(F)F,C2H3F3O,15.4,8.3,16.4,100.04,,,,alcohol,H226; H301; H312; H315; H318; H331; H332; H335; H360; H373,0.958,1,hspip_solvents,https://pubchem.ncbi.nlm.nih.gov/compound/6409,
"2,2,4-Trimethyl-1,3-Pentanediol Monoisobutyrate",25265-77-4,CC(C)C(O)C(C)(C)CO.CC(C)C(O)=O,C12H24O3,15.1,6.1,9.8,216.32,,,,ether,H320; H402,0.945,1,hspip_solvents,https://pubchem.ncbi.nlm.nih.gov/compound/6490,
"2,2,4-Trimethylpentane",540-84-1,CC(C)CC(C)(C)C,C8H18,14.1,0.0,0.0,114.23,,,,hydrocarbon,H225; H304; H315; H336; H400; H410; H224; H302; H335,0.975,1,hspip_solvents,https://pubchem.ncbi.nlm.nih.gov/compound/10907,
"2,2,6,6-Tetrachlorocyclohexanone",3776-30-5,ClC1(Cl)CCCC(Cl)(Cl)C1=O,C6H6Cl4O,19.5,14.0,6.3,235.9,,,,ether,H302,0.945,1,hspip_solvents,https://pubchem.ncbi.nlm.nih.gov/compound/77407,
"2,2-Dimethyl-1-Propanol",75-84-3,CC(C)(C)CO,C5H12O,15.6,6.5,13.5,88.15,,,,ether,H226; H228; H319; H332; H335,0.958,1,hspip_solvents,https://pubchem.ncbi.nlm.nih.gov/compound/6404,
"2,3,4-Trifluoro Nitrobenzene",771-69-7,[O-][N+](=O)c1ccc(F)c(F)c1F,C6H2F3NO2,19.5,7.7,3.5,177.08,,,,aromatic,H302; H311; H312; H315; H317; H319; H332; H335; H373,0.945,1,hspip_solvents,https://pubchem.ncbi.nlm.nih.gov/compound/69871,
"2,3-Benzofuran",271-89-6,o1ccc2ccccc12,C8H6O,18.7,5.1,5.7,118.13,174.0,,,ether,H226; H351; H412; H350; H402; H373,0.958,1,hspip_solvents,https://pubchem.ncbi.nlm.nih.gov/compound/9223,
"2,3-Butadiene-1-ol",18913-31-0,OC[CH]=[C]=[CH2],C4H6O,16.2,6.6,16.8,70.09,,,,ether,H226; H315; H319; H335,0.945,1,hspip_solvents,https://pubchem.ncbi.nlm.nih.gov/compound/140447,
"2,3-Butylene Carbonate",4437-70-1,CC1OC(=O)OC1C,C5H8O3,18.0,16.8,3.1,116.11,,,,ester,,0.945,1,hspip_solvents,https://pubchem.ncbi.nlm.nih.gov/compound/536113,
"2,3-Dibromoprene",34994-48-4,,C4H4Br2,17.7,11.8,6.4,211.88,,,,halogenated,,0.808,1,hspip_solvents,https://pubchem.ncbi.nlm.nih.gov/compound/21863425,
"2,3-Dichloro-1,3-Butadiene",1653-19-6,ClC(=C)C(Cl)=C,C4H4Cl2,17.1,2.3,2.8,122.98,98.1,,,halogenated,H302; H315; H319; H335; H411,0.958,1,hspip_solvents,https://pubchem.ncbi.nlm.nih.gov/compound/15447,
"2,3-Dichloronitrobenzene",3209-22-1,[O-][N+](=O)c1cccc(Cl)c1Cl,C6H3Cl2NO2,19.7,12.6,4.4,192.0,257.6,,,aromatic,H301; H302; H373; H411; H401; H315; H370,0.970,1,hspip_solvents,https://pubchem.ncbi.nlm.nih.gov/compound/18555,
"2,3-Dichloropropanol",616-23-9,OCC(Cl)CCl,C3H6Cl2O,17.5,9.2,14.6,128.98,182.9,,,alcohol,H301; H310; H315; H318; H319; H332; H227; H371; H373,0.958,1,hspip_solvents,https://pubchem.ncbi.nlm.nih.gov/compound/12018,
"2,3-Dichloropropene",78-88-6,ClCC(Cl)=C,C3H4Cl2,16.2,7.8,3.0,110.97,94.1,,,halogenated,H225; H302; H312; H315; H318; H332; H335; H341; H412; H319; H336,0.958,1,hspip_solvents,https://pubchem.ncbi.nlm.nih.gov/compound/6565,
"2,4,5-Trichlorothiophenol",3773-14-6,Sc1cc(Cl)c(Cl)cc1Cl,C6H3Cl3S,21.0,4.5,9.1,213.5,,,,alcohol,H315; H318; H319; H335; H413,0.945,1,hspip_solvents,https://pubchem.ncbi.nlm.nih.gov/compound/19597,
"2,4,6-Tribromo Phenol",118-79-6,Oc1c(Br)cc(Br)cc1Br,C6H3Br3O,20.6,10.2,14.1,330.8,,,,alcohol,H317; H319; H400; H410; H302; H361; H371; H373,0.958,1,hspip_solvents,https://pubchem.ncbi.nlm.nih.gov/compound/1483,
"2,4,6-Trichloroanisol",87-40-1,COc1c(Cl)cc(Cl)cc1Cl,C7H5Cl3O,21.0,3.9,7.0,211.5,,,,halogenated,H302; H319; H413,0.945,1,hspip_solvents,https://pubchem.ncbi.nlm.nih.gov/compound/6884,
"2,4,6-Trichlorophenol",88-06-2,Oc1c(Cl)cc(Cl)cc1Cl,C6H3Cl3O,20.3,5.1,10.8,197.4,246.1,,,alcohol,H302; H315; H319; H351; H400; H410; H335; H361; H370; H372; H411,0.988,1,hspip_solvents,https://pubchem.ncbi.nlm.nih.gov/compound/6914,
"2,4-Dichloro-3-Fluoronitrobenzene",393-79-3,[O-][N+](=O)c1ccc(Cl)c(F)c1Cl,C6H2Cl2FNO2,19.9,7.2,4.2,209.99,,,,aromatic,H302; H312; H332,0.945,1,hspip_solvents,https://pubchem.ncbi.nlm.nih.gov/compound/223081,
"2,4-Dichloro-5-Nitrobenzotrifluoride",400-70-4,[O-][N+](=O)c1cc(c(Cl)cc1Cl)C(F)(F)F,C7H2Cl2F3NO2,19.9,7.6,3.7,259.99,,,,aromatic,H302; H315; H319; H335,0.945,1,hspip_solvents,https://pubchem.ncbi.nlm.nih.gov/compound/621179,
"2,4-Dichloroaniline",554-00-7,Nc1ccc(Cl)cc1Cl,C6H5Cl2N,20.9,6.2,10.0,162.01,245.1,,,aromatic,H301; H311; H331; H373; H400; H410; H302; H370; H372; H317; H318,1.000,1,hspip_solvents,https://pubchem.ncbi.nlm.nih.gov/compound/11123,
"2,4-Dichlorobenzaldehyde",874-42-0,Clc1ccc(C=O)c(Cl)c1,C7H4Cl2O,19.7,8.8,5.4,175.01,233.1,,,aromatic,H314; H318; H411,1.000,1,hspip_solvents,https://pubchem.ncbi.nlm.nih.gov/compound/13404,
"2,4-Dichloronitrobenzene",611-06-3,[O-][N+](=O)c1ccc(Cl)cc1Cl,C6H3Cl2NO2,20.4,8.7,4.2,192.0,258.6,,,aromatic,H302; H311; H315; H317; H319; H335; H341; H350; H411; H351; H361; H373; H312,0.970,1,hspip_solvents,https://pubchem.ncbi.nlm.nih.gov/compound/11899,
"2,4-Dichlorophenol",120-83-2,Oc1ccc(Cl)cc1Cl,C6H4Cl2O,20.0,7.2,13.1,163.0,210.1,,,aromatic,H302; H311; H314; H411; H300; H318; H331; H335; H336; H370; H401; H410,1.000,1,hspip_solvents,https://pubchem.ncbi.nlm.nih.gov/compound/8449,
"2,4-Difluoronitrobenzene",446-35-5,[O-][N+](=O)c1ccc(F)cc1F,C6H3F2NO2,19.4,11.0,3.7,159.09,207.1,,,aromatic,H301; H311; H315; H319; H330; H335; H227; H310; H371; H401; H411,0.958,1,hspip_solvents,https://pubchem.ncbi.nlm.nih.gov/compound/67967,
"2,4-Dimethylaniline",95-68-1,Cc1ccc(N)c(C)c1,C8H11N,19.2,5.2,8.7,121.18,218.1,,,aromatic,H301; H311; H319; H330; H331; H373; H411; H227; H302; H332; H370; H372; H312; H315; H335; H341; H351,1.000,1,hspip_solvents,https://pubchem.ncbi.nlm.nih.gov/compound/7250,
"2,4-Dinitrotoluene",121-14-2,Cc1ccc(cc1[N+]([O-])=O)[N+]([O-])=O,C7H6N2O4,20.0,13.1,4.9,182.13,,,,aromatic,H301; H311; H331; H341; H350; H361; H373; H400; H410; H330; H336; H370; H372; H302; H316; H351,0.958,1,hspip_solvents,https://pubchem.ncbi.nlm.nih.gov/compound/8461,
"2,5-Dichlorobenzotrifluoride",320-50-3,FC(F)(F)c1cc(Cl)ccc1Cl,C7H3Cl2F3,20.0,4.7,2.4,215.0,,,,aromatic,H314,0.945,1,hspip_solvents,https://pubchem.ncbi.nlm.nih.gov/compound/35360,
"2,5-Dichlorophenol",583-78-8,Oc1cc(Cl)ccc1Cl,C6H4Cl2O,20.0,6.3,12.1,163.0,211.1,,,aromatic,H302; H314; H315; H318; H319; H411; H335; H371; H372; H401,1.000,1,hspip_solvents,https://pubchem.ncbi.nlm.nih.gov/compound/66,
"2,5-Diethoxy Tetrahydrofuran",3320-90-9,CCOC1CCC(OCC)O1,C8H16O3,16.6,6.4,7.3,160.21,170.6,,,ether,H226,0.958,1,hspip_solvents,https://pubchem.ncbi.nlm.nih.gov/compound/95500,
"2,5-Dimethoxytetrahydrofuran",696-59-3,COC1CCC(OC)O1,C6H12O3,16.8,7.2,8.2,132.16,145.8,,,ether,H226; H315; H318; H319; H335,0.958,1,hspip_solvents,https://pubchem.ncbi.nlm.nih.gov/compound/79098,
"2,5-Dimethyl Pyrrole",625-84-3,Cc1[nH]c(C)cc1,C6H9N,18.3,7.6,6.8,95.14,,,,heterocyclic,H226; H301,0.958,1,hspip_solvents,https://pubchem.ncbi.nlm.nih.gov/compound/12265,
"2,5-Tetrahydrofuran Dimethanol",104-80-3,,C6H12O3,17.9,8.5,18.9,132.16,,,,alcohol,H315; H319; H335,0.795,1,hspip_solvents,https://pubchem.ncbi.nlm.nih.gov/compound/97792,
"2,6-Dichloro-7-Methyl Purine",2273-93-0,Cn1cnc2nc(Cl)nc(Cl)c12,C6H4Cl2N4,20.5,11.7,14.2,203.03,,,,halogenated,H302; H315; H319; H335,0.945,1,hspip_solvents,https://pubchem.ncbi.nlm.nih.gov/compound/75281,
"2,6-Dichloroanisole",1984-65-2,COc1c(Cl)cccc1Cl,C7H6Cl2O,19.8,8.4,6.5,177.02,,,,aromatic,H302; H315; H319; H335,0.945,1,hspip_solvents,https://pubchem.ncbi.nlm.nih.gov/compound/16127,
"2,6-Dichlorophenol",87-65-0,Oc1c(Cl)cccc1Cl,C6H4Cl2O,20.1,7.5,10.9,163.0,219.1,,,aromatic,H314; H411; H315; H319; H371; H401,1.000,1,hspip_solvents,https://pubchem.ncbi.nlm.nih.gov/compound/6899,
"2,6-Difluorobenzonitrile",1897-52-5,Fc1cccc(F)c1C#N,C7H3F2N,18.8,11.2,3.2,139.1,,,,aromatic,H302; H312; H315; H319; H332; H335,0.975,1,hspip_solvents,https://pubchem.ncbi.nlm.nih.gov/compound/74695,
"2,6-Dimethoxy Phenol",91-10-1,COc1cccc(OC)c1O,C8H10O3,19.3,7.6,13.7,154.16,264.6,,,alcohol,H302,0.958,1,hspip_solvents,https://pubchem.ncbi.nlm.nih.gov/compound/7041,
"2,6-Dimethyl Phenol",576-26-1,Cc1cccc(C)c1O,C8H10O,19.1,4.9,12.9,122.16,,,,alcohol,H301; H311; H314; H411; H318; H335; H336; H370; H372; H373; H401,0.945,1,hspip_solvents,https://pubchem.ncbi.nlm.nih.gov/compound/11335,
2-Ethanol,100-37-8,CCO,C6H15NO,15.7,5.8,12.0,117.19,162.9,,,ether,H226; H302; H312; H314; H332; H290; H311; H318; H331; H335; H370; H373,0.958,1,hspip_solvents,https://pubchem.ncbi.nlm.nih.gov/compound/7497,
2-Acetyl Thiophene,88-15-3,CC(=O)c1sccc1,C6H6OS,19.1,12.2,9.3,126.18,213.6,,,ether,H302; H311; H312; H332,0.970,1,hspip_solvents,https://pubchem.ncbi.nlm.nih.gov/compound/6920,
2-Amino Pyridine,504-29-0,Nc1ccccn1,C5H6N2,20.4,8.1,12.2,94.11,207.1,,,amine,H301; H311; H312; H315; H319; H331; H335; H411; H318; H402; H412; H320; H370; H316,0.970,1,hspip_solvents,https://pubchem.ncbi.nlm.nih.gov/compound/10439,
2-Bromo Allyl Alcohol,598-19-6,OCC(Br)=C,C3H5BrO,17.1,9.9,16.2,136.98,,,,alcohol,H302; H315; H318; H335,0.945,1,hspip_solvents,https://pubchem.ncbi.nlm.nih.gov/compound/446627,
2-Bromo Propene,557-93-7,CC(Br)=C,C3H5Br,16.1,6.0,4.9,120.98,48.5,,,halogenated,H225; H315; H319; H335,0.958,1,hspip_solvents,https://pubchem.ncbi.nlm.nih.gov/compound/11202,
2-Bromobutane,78-76-2,CCC(C)Br,C4H9Br,16.3,7.7,4.4,137.02,,,,halogenated,H225; H412,0.988,1,hspip_solvents,https://pubchem.ncbi.nlm.nih.gov/compound/6554,
2-Bromopropane,75-26-3,CC(C)Br,C3H7Br,15.5,8.3,4.7,122.99,,,,halogenated,H225; H360; H373; H350; H371; H372; H402; H320; H316,0.988,1,hspip_solvents,https://pubchem.ncbi.nlm.nih.gov/compound/6358,
2-Bromothiophene,1003-09-4,Brc1sccc1,C4H3BrS,20.1,5.2,4.6,163.04,150.1,,,halogenated,H226; H300; H301; H310; H315; H318; H319; H330,1.000,1,hspip_solvents,https://pubchem.ncbi.nlm.nih.gov/compound/13851,
2-Butanol,78-92-2,CCC(C)O,C4H10O,15.8,5.7,14.5,74.12,,,,ether,H226; H319; H335; H336; H332; H361; H303,0.945,1,hspip_solvents,https://pubchem.ncbi.nlm.nih.gov/compound/6568,
2-Butene,590-18-1,CC=CC,C4H8,14.7,1.3,4.1,56.11,,,,hydrocarbon,H220; H280; H336,0.958,1,hspip_solvents,https://pubchem.ncbi.nlm.nih.gov/compound/5287573,
2-Butene,624-64-6,CC=CC,C4H8,14.6,0.0,2.9,56.11,,,,hydrocarbon,H220; H280; H412; H270,0.958,1,hspip_solvents,https://pubchem.ncbi.nlm.nih.gov/compound/62695,
2-Butenyl Methyl Ether,25125-85-3,COCC=CC,C5H10O,15.2,3.4,5.0,86.13,,,,ether,H225; H319; H335; H361; H412,0.945,1,hspip_solvents,https://pubchem.ncbi.nlm.nih.gov/compound/111206,
2-Butenyl Methyl Ether,10034-14-7,COCC=CC,C5H10O,15.3,4.4,4.3,86.13,,,,ether,,0.945,1,hspip_solvents,https://pubchem.ncbi.nlm.nih.gov/compound/551174,
2-Butynedinitrile,1071-98-3,N#CC#CC#N,C4N2,15.2,16.2,8.0,76.06,76.6,,,amine,,0.958,1,hspip_solvents,https://pubchem.ncbi.nlm.nih.gov/compound/14068,
2-Chloro Allyl Alcohol,5976-47-6,OCC(Cl)=C,C3H5ClO,17.1,10.2,16.4,92.52,138.1,,,alcohol,H226; H302; H312; H332,0.958,1,hspip_solvents,https://pubchem.ncbi.nlm.nih.gov/compound/80076,
2-Chloro Propene,557-98-2,CC(Cl)=C,C3H5Cl,15.5,6.7,2.2,76.52,,,,halogenated,H224; H301; H311; H315; H319; H335; H336,0.958,1,hspip_solvents,https://pubchem.ncbi.nlm.nih.gov/compound/11203,
2-Chloro-2-Methyl Propane,507-20-0,CC(C)(C)Cl,C4H9Cl,15.6,7.6,2.0,92.57,,,,halogenated,H225,0.945,1,hspip_solvents,https://pubchem.ncbi.nlm.nih.gov/compound/10486,
2-Chloro-4-Methylaniline,615-65-6,Cc1ccc(N)c(Cl)c1,C7H8ClN,19.7,7.4,8.9,141.6,224.1,,,aromatic,H302; H312; H315; H318; H319; H332; H412,0.988,1,hspip_solvents,https://pubchem.ncbi.nlm.nih.gov/compound/12007,
2-Chloro-5-Methyl Phenol,615-74-7,Cc1ccc(Cl)c(O)c1,C7H7ClO,19.0,7.7,13.1,142.58,197.9,,,alcohol,H302; H312; H315; H317; H318; H319; H335; H400,0.970,1,hspip_solvents,https://pubchem.ncbi.nlm.nih.gov/compound/12008,
2-Chloroacetamide,79-07-2,NC(=O)CCl,C2H4ClNO,17.6,12.4,12.8,93.51,,,,acid,H301; H317; H361; H319; H315; H360,0.975,1,hspip_solvents,https://pubchem.ncbi.nlm.nih.gov/compound/6580,
2-Chloroallylidene Diacetate,5459-90-5,CC(=O)OC(OC(C)=O)C(Cl)=C,C7H9ClO4,16.7,7.3,8.8,192.6,,,,acid,,0.945,1,hspip_solvents,https://pubchem.ncbi.nlm.nih.gov/compound/79576,
2-Chlorobutane,78-86-4,CCC(C)Cl,C4H9Cl,15.8,7.6,2.0,92.57,,,,halogenated,H225; H290; H315; H319; H335; H412,0.988,1,hspip_solvents,https://pubchem.ncbi.nlm.nih.gov/compound/6563,
2-Chlorocyclohexanone,822-87-7,ClC1CCCCC1=O,C6H9ClO,18.5,13.0,5.1,132.59,,,,ether,H315; H317; H319; H335,0.945,1,hspip_solvents,https://pubchem.ncbi.nlm.nih.gov/compound/13203,
2-Chloroethyl Acetate,542-58-5,CC(=O)OCCCl,C4H7ClO2,16.7,9.6,8.8,122.55,145.1,,,acid,H226; H300; H310; H330,0.988,1,hspip_solvents,https://pubchem.ncbi.nlm.nih.gov/compound/10959,
2-Chloroethyl Benzene,622-24-2,ClCCc1ccccc1,C8H9Cl,19.3,6.3,2.2,140.61,,,,aromatic,H315; H319; H412; H413; H227,0.945,1,hspip_solvents,https://pubchem.ncbi.nlm.nih.gov/compound/231496,
2-Chloroethyl Ethyl Ether,628-34-2,CCOCCCl,C4H9ClO,16.3,7.9,4.6,108.57,107.6,,,ether,H225; H301; H315; H319; H331; H332; H335,0.958,1,hspip_solvents,https://pubchem.ncbi.nlm.nih.gov/compound/12341,
2-Chloroethyl Ethyl Sulfide,693-07-2,CCSCCCl,C4H9ClS,17.2,5.0,6.1,124.63,157.1,,,halogenated,H226; H301; H311; H314; H331; H350,0.958,1,hspip_solvents,https://pubchem.ncbi.nlm.nih.gov/compound/12733,
2-Chlorophenol,95-57-8,Oc1ccccc1Cl,C6H5ClO,19.0,5.5,13.9,128.55,175.8,,,alcohol,H302; H312; H332; H411; H300; H227; H314; H318; H330; H360; H370; H301; H335; H351; H361; H373,1.000,1,hspip_solvents,https://pubchem.ncbi.nlm.nih.gov/compound/7245,
2-Chloropropenal,683-51-2,ClC(=C)C=O,C3H3ClO,17.1,12.9,8.1,90.51,,,,ether,,0.945,1,hspip_solvents,https://pubchem.ncbi.nlm.nih.gov/compound/560790,
2-Chloropropenoic Acid,598-79-8,OC(=O)C(Cl)=C,C3H3ClO2,19.1,9.4,12.4,106.51,,,,acid,H314,0.945,1,hspip_solvents,https://pubchem.ncbi.nlm.nih.gov/compound/11735,
2-Chlorothiophene,96-43-5,Clc1sccc1,C4H3ClS,19.2,6.2,8.0,118.59,128.5,,,halogenated,H225; H226; H301; H311; H315; H319; H330; H335,0.988,1,hspip_solvents,https://pubchem.ncbi.nlm.nih.gov/compound/7299,
2-Cyclopentenyl Alcohol,3212-60-0,OC1CCC=C1,C5H8O,18.1,7.6,15.6,84.12,,,,ether,H225; H226; H315; H319; H332; H335,0.958,1,hspip_solvents,https://pubchem.ncbi.nlm.nih.gov/compound/220164,
2-Decanol,1120-06-5,CCCCCCCCC(C)O,C10H22O,15.8,3.9,10.0,158.28,210.5,,,alcohol,H319,0.970,1,hspip_solvents,https://pubchem.ncbi.nlm.nih.gov/compound/14254,
2-Ethyl Croton Aldehyde,19780-25-7,CC\C(=C/C)C=O,C6H10O,16.1,8.0,5.5,98.14,,,,ether,H226; H311; H315; H319; H335,0.945,1,hspip_solvents,https://pubchem.ncbi.nlm.nih.gov/compound/5362897,
2-Ethyl Hexyl Acetate,103-09-3,,C10H20O2,15.8,2.9,5.1,172.26,199.9,,,ester,H315,0.808,1,hspip_solvents,https://pubchem.ncbi.nlm.nih.gov/compound/7635,
2-Ethyl Hexyl Acrylate,103-11-7,,C11H20O2,15.3,4.3,3.0,184.27,217.1,,,ester,H315; H317; H335; H412; H319; H227; H336; H351; H373; H401; H411,0.808,1,hspip_solvents,https://pubchem.ncbi.nlm.nih.gov/compound/7636,
2-Ethyl Hexyl Phthalate,4376-20-9,CCCCCCOC(=O)c1ccccc1C(=O)OCC,C16H22O4,17.3,6.2,6.8,278.34,,,,aromatic,H315; H319; H302; H361; H360,0.945,1,hspip_solvents,https://pubchem.ncbi.nlm.nih.gov/compound/20393,
"2-Ethyl-1,3-Butadiene",3404-63-5,CCC(=C)C=C,C6H10,15.3,1.6,3.8,82.14,72.9,,,hydrocarbon,,0.958,1,hspip_solvents,https://pubchem.ncbi.nlm.nih.gov/compound/18850,
2-Ethyl-1-Butanol,97-95-0,CCC(CC)CO,C6H14O,15.8,4.3,13.5,102.17,,,,ether,H302; H312; H226,0.945,1,hspip_solvents,https://pubchem.ncbi.nlm.nih.gov/compound/7358,
2-Ethyl-1-Butene,760-21-4,CCC(=C)CC,C6H12,14.9,1.7,3.5,84.16,,,,hydrocarbon,H225; H304; H317; H319; H336,0.958,1,hspip_solvents,https://pubchem.ncbi.nlm.nih.gov/compound/12970,
2-Ethyl-Hexanol,104-76-7,CCCCC(CC)CO,C8H18O,15.9,3.3,11.8,130.23,,,,alcohol,H315; H319; H332; H335; H402; H227; H336; H361; H371; H401; H312; H314,0.945,1,hspip_solvents,https://pubchem.ncbi.nlm.nih.gov/compound/7720,
2-Ethylhexyl Amine,20352-67-4,CCCCC(CC)CN,C8H19N,15.7,4.2,6.1,129.24,,,,amine,,0.945,1,hspip_solvents,https://pubchem.ncbi.nlm.nih.gov/compound/546879,
2-Furonitrile,617-90-3,N#Cc1occc1,C5H3NO,18.4,15.0,8.2,93.08,147.1,,,nitrile,H226; H302; H312; H318; H332,0.958,1,hspip_solvents,https://pubchem.ncbi.nlm.nih.gov/compound/69245,
2-Heptanol,543-49-7,CCCCCC(C)O,C7H16O,15.7,5.4,11.7,116.2,,,,alcohol,H226; H312; H315; H319,0.945,1,hspip_solvents,https://pubchem.ncbi.nlm.nih.gov/compound/10976,
2-Methoxy Tetrahydropyrane,6581-66-4,COC1CCCCO1,C6H12O2,17.2,6.6,6.0,116.16,128.6,,,ether,H226,0.958,1,hspip_solvents,https://pubchem.ncbi.nlm.nih.gov/compound/23057,
"2-Methoxy-1,3-Dioxolane",19693-75-5,COC1OCCO1,C4H8O3,17.8,8.4,7.7,104.1,129.6,,,ether,H226,0.988,1,hspip_solvents,https://pubchem.ncbi.nlm.nih.gov/compound/29744,
2-Methyl Acrylic Acid,503-64-0,CC(=C)C(O)=O,C4H6O2,16.8,5.2,12.4,86.09,169.4,,,acid,H315; H318; H335,0.958,1,hspip_solvents,https://pubchem.ncbi.nlm.nih.gov/compound/643792,
2-Methyl Cyclohexanol,583-59-5,CC1CCCCC1O,C7H14O,17.1,6.5,12.5,114.19,167.6,,,ether,H226; H318; H332,0.958,1,hspip_solvents,https://pubchem.ncbi.nlm.nih.gov/compound/11418,
2-Methyl Cyclohexanone,583-60-8,CC1CCCCC1=O,C7H12O,17.6,7.8,4.7,112.17,162.6,,,ether,H226; H332; H302; H312; H319; H335; H336,0.970,1,hspip_solvents,https://pubchem.ncbi.nlm.nih.gov/compound/11419,
2-Methyl Pyrazine,109-08-0,Cc1cnccn1,C5H6N2,18.3,12.3,10.5,94.11,135.7,,,heterocyclic,H226; H302,0.970,1,hspip_solvents,https://pubchem.ncbi.nlm.nih.gov/compound/7976,
2-Methyl Tetrahydrofuran,96-47-9,CC1CCCO1,C5H10O,16.9,5.0,4.3,86.13,,,,ether,H225; H302; H315; H318; H319; H335; H336; H314,0.958,1,hspip_solvents,https://pubchem.ncbi.nlm.nih.gov/compound/7301,
"2-Methyl-1,3-Dioxolane",497-26-7,CC1OCCO1,C4H8O2,17.3,4.8,5.8,88.11,82.6,,,ether,H225; H319,0.988,1,hspip_solvents,https://pubchem.ncbi.nlm.nih.gov/compound/10342,
2-Methyl-1-Butanol,137-32-6,CCC(C)CO,C5H12O,16.0,5.1,14.3,88.15,,,,ether,H226; H315; H318; H332; H335; H319,0.945,1,hspip_solvents,https://pubchem.ncbi.nlm.nih.gov/compound/8723,
2-Methyl-1-Butene,563-46-2,CCC(C)=C,C5H10,14.5,1.8,1.3,70.13,,,,hydrocarbon,H224; H225; H302; H304; H315; H336; H341; H351; H411; H319; H332; H335,0.945,1,hspip_solvents,https://pubchem.ncbi.nlm.nih.gov/compound/11240,
2-Methyl-1-Chloro Acrolein,53175-28-3,CC(=C)C(Cl)=O,C4H5ClO,17.1,10.6,7.3,104.53,,,,halogenated,H226; H301; H311; H315; H318; H330; H335; H400,0.945,1,hspip_solvents,https://pubchem.ncbi.nlm.nih.gov/compound/5355510,
2-Methyl-1-Pentanol,105-30-6,CCCC(C)CO,C6H14O,15.8,4.9,13.5,102.17,,,,ether,H226; H302; H315; H318; H319; H335,0.945,1,hspip_solvents,https://pubchem.ncbi.nlm.nih.gov/compound/7745,
2-Methyl-2-Butanol,75-85-4,CCC(C)(C)O,C5H12O,15.3,6.1,13.3,88.15,,,,ether,H225; H315; H332; H335; H312; H318; H336; H302; H319; H370,0.958,1,hspip_solvents,https://pubchem.ncbi.nlm.nih.gov/compound/6405,
2-Methyl-2-Butene,513-35-9,CC=C(C)C,C5H10,14.7,2.0,2.9,70.13,,,,hydrocarbon,H224; H225; H302; H304; H315; H336; H341; H350; H351; H411,0.945,1,hspip_solvents,https://pubchem.ncbi.nlm.nih.gov/compound/10553,
2-Methylfuran,534-22-5,Cc1occc1,C5H6O,17.3,2.8,7.4,82.1,,,,ether,H225; H301; H319; H330; H331; H411,0.975,1,hspip_solvents,https://pubchem.ncbi.nlm.nih.gov/compound/10797,
2-Nitro-1-Propanol,2902-96-7,CC(CO)[N+]([O-])=O,C3H7NO3,16.1,13.7,15.4,105.09,,,,hydrocarbon,,0.945,1,hspip_solvents,https://pubchem.ncbi.nlm.nih.gov/compound/92187,
2-Nitropropane,79-46-9,CC(C)[N+]([O-])=O,C3H7NO2,16.2,12.1,4.1,89.09,120.4,,,hydrocarbon,H226; H302; H332; H350; H331; H341; H412; H320; H330; H336; H370; H372; H373; H351,1.000,1,hspip_solvents,https://pubchem.ncbi.nlm.nih.gov/compound/398,
2-Nitrothiophene,609-40-5,[O-][N+](=O)c1sccc1,C4H3NO2S,19.7,16.2,8.2,129.14,224.6,,,nitro,H302; H312; H332; H341,0.988,1,hspip_solvents,https://pubchem.ncbi.nlm.nih.gov/compound/11866,
2-Octanol,123-96-6,CCCCCCC(C)O,C8H18O,16.1,4.9,11.0,130.23,,,,alcohol,H315; H318; H319; H226; H411; H227; H305; H316; H335; H402; H412,0.945,1,hspip_solvents,https://pubchem.ncbi.nlm.nih.gov/compound/20083,
2-Oxopyrrolidinacetamid,7491-74-9,NC(=O)CN1CCCC1=O,C6H10N2O2,17.5,15.6,11.2,142.16,,,,acid,,0.945,1,hspip_solvents,https://pubchem.ncbi.nlm.nih.gov/compound/4843,
2-Pentanol,6032-29-7,CCCC(C)O,C5H12O,15.6,6.4,13.3,88.15,,,,ether,H226; H332; H335; H315; H319,0.945,1,hspip_solvents,https://pubchem.ncbi.nlm.nih.gov/compound/22386,
2-Phenoxy Ethanol,122-99-6,OCCOc1ccccc1,C8H10O2,17.8,5.7,14.3,138.16,245.1,,,alcohol,H302; H318; H335; H319; H336; H320; H361,0.958,1,hspip_solvents,https://pubchem.ncbi.nlm.nih.gov/compound/31236,
2-Phenyl Ethanol,60-12-8,OCCc1ccccc1,C8H10O,18.3,5.6,11.2,122.16,219.4,,,aromatic,H302; H319; H311; H336; H361; H371; H318,0.970,1,hspip_solvents,https://pubchem.ncbi.nlm.nih.gov/compound/6054,
2-Pinene,80-56-8,CC1=CCC2CC1C2(C)C,C10H16,16.9,1.8,3.1,136.23,,,,terpene,H226; H302; H304; H315; H317; H318; H400; H410; H371; H372; H373,0.958,1,hspip_solvents,https://pubchem.ncbi.nlm.nih.gov/compound/6654,
2-Propanethiol,75-33-2,CC(C)S,C3H8S,16.3,6.8,6.5,76.16,,,,hydrocarbon,H225; H302; H315; H319; H331,0.958,1,hspip_solvents,https://pubchem.ncbi.nlm.nih.gov/compound/6364,
2-Propanol,67-63-0,CC(C)O,C3H8O,15.8,6.1,16.4,60.1,,,,ether,H225; H319; H336; H318; H373; H400; H410; H335; H361; H370; H372; H303; H305; H313,0.958,1,hspip_solvents,https://pubchem.ncbi.nlm.nih.gov/compound/3776,
2-Propyn-1-ol,107-19-7,OCC#C,C3H4O,16.1,8.7,18.8,56.06,113.6,,,alcohol,H226; H301; H311; H314; H331; H411; H310; H318; H330; H373; H335; H351; H372; H401; H300; H336; H341,0.970,1,hspip_solvents,https://pubchem.ncbi.nlm.nih.gov/compound/7859,
2-Pyrrolidone,616-45-5,O=C1CCCN1,C4H7NO,18.2,12.0,9.0,85.1,245.1,,,amide,H315; H318; H319; H335; H360,0.970,1,hspip_solvents,https://pubchem.ncbi.nlm.nih.gov/compound/12025,
2-t-Butyl-4-Methyl Phenol,2409-55-4,Cc1ccc(O)c(c1)C(C)(C)C,C11H16O,17.3,3.7,10.5,164.24,237.1,,,aromatic,H314; H318; H335; H411; H315; H319; H401,0.970,1,hspip_solvents,https://pubchem.ncbi.nlm.nih.gov/compound/17004,
2-Thiabutane,624-89-5,CCSC,C3H8S,16.2,5.9,5.3,76.16,66.7,,,hydrocarbon,H225; H315,0.970,1,hspip_solvents,https://pubchem.ncbi.nlm.nih.gov/compound/12230,
2-Toluidine,95-53-4,Cc1ccccc1N,C7H9N,19.4,5.8,9.4,107.15,,,,aromatic,H301; H319; H331; H350; H400; H312; H315; H341; H411; H227; H302; H332; H336; H370; H372; H410; H313; H316; H340; H373,0.945,1,hspip_solvents,https://pubchem.ncbi.nlm.nih.gov/compound/7242,
2-Vinyl Toluene,611-15-4,Cc1ccccc1C=C,C9H10,18.6,1.0,3.8,118.18,160.0,,,aromatic,H332; H411; H226; H304; H315; H319; H400; H401,0.970,1,hspip_solvents,https://pubchem.ncbi.nlm.nih.gov/compound/11904,
"3,3,3-Trichloro Propene",2233-00-3,ClC(Cl)(Cl)C=C,C3H3Cl3,17.7,15.5,3.4,145.41,,,,halogenated,H226; H302; H312; H315; H319; H332; H335,0.945,1,hspip_solvents,https://pubchem.ncbi.nlm.nih.gov/compound/16690,
"3,4-Dichloro Alpha,Alpha,A-Trifluorotoluene",328-84-7,,C7H3Cl2F3,20.0,4.7,2.4,215.0,173.6,,,halogenated,H302; H315; H319; H335; H411; H227,0.808,1,hspip_solvents,https://pubchem.ncbi.nlm.nih.gov/compound/9481,
"3,4-Dichloronitrobenzene",99-54-7,[O-][N+](=O)c1ccc(Cl)c(Cl)c1,C6H3Cl2NO2,20.1,7.2,4.1,192.0,255.6,,,aromatic,H302; H317; H319; H411; H336; H361; H372; H373,0.958,1,hspip_solvents,https://pubchem.ncbi.nlm.nih.gov/compound/7443,
"3,4-Dichlorophenyl Acetonitrile",3218-49-3,Clc1ccc(CC#N)cc1Cl,C8H5Cl2N,20.5,10.8,4.4,186.03,,,,aromatic,H301; H302; H311; H312; H315; H319; H331; H332; H335,0.945,1,hspip_solvents,https://pubchem.ncbi.nlm.nih.gov/compound/76690,
