Repository: jtreeder/Materialism

File: data/processed/unified_polymers.csv (part 1 of 3)
name,cas_number,delta_d,delta_p,delta_h,radius,type,confidence,source_count,source,source_url,product_url,tds_url,sds_url,dataset_id
1%IN WATER +AMINES,,14.96,18.33,15.15,16.22,Biologically Interesting Systems,0.3,1,hansen_a2,,,,,"hansen_a2,hsp_polymers_2,hsp_polymers_3,hsp_polymers_4,hsp_polymers_5,hspip_polymers"
1%IN WATER -AMINES,,15.07,20.44,16.5,18.12,Biologically Interesting Systems,0.3,1,hansen_a2,,,,,"hansen_a2,hsp_polymers_2,hsp_polymers_3,hsp_polymers_4,hsp_polymers_5,hspip_polymers"
1/2-sec.-NITRO CELLULOSE H 23,,15.41,14.73,8.84,11.46,Nitrocellulose,0.3,1,hansen_a2,,,,,"hansen_a2,hsp_polymers_2,hsp_polymers_3,hsp_polymers_5,hspip_polymers"
2-COMP EPOXY CHEMICAL RES.,,18.4,9.4,10.1,7.0,Special Data,0.3,1,hansen_a2,,,,,"hansen_a2,hsp_polymers_2,hsp_polymers_3,hsp_polymers_4,hsp_polymers_5,hspip_polymers"
4H 35°C,,19.4,13.4,18.0,8.6,Correlations for Some Barrier-Type Polymers,0.3,1,hansen_a2,,,,,"hansen_a2,hsp_polymers_2,hsp_polymers_3,hsp_polymers_4,hsp_polymers_5,hspip_polymers"
4H 35°C no plasticizer included,,20.5,11.3,10.3,6.7,Correlations for Some Barrier-Type Polymers,0.3,1,hansen_a2,,,,,"hansen_a2,hsp_polymers_2,hsp_polymers_3,hsp_polymers_4,hsp_polymers_5,hspip_polymers"
ABS CR,,16.3,2.7,7.1,7.8,Chemical Resistance of High Performance and Other Polymers,0.3,1,hansen_a2,,,,,"hansen_a2,hsp_polymers_2,hsp_polymers_3,hsp_polymers_5,hspip_polymers"
ACETAL CELANESE,,21.1,9.3,5.9,11.4,Chemical Resistance Data - Modern Plastics Encylopedia,0.3,1,hansen_a2,,,,,"hansen_a2,hsp_polymers_2,hsp_polymers_3,hsp_polymers_5,hspip_polymers"
ACETALHOMO-DUO,,19.0,5.0,8.0,5.0,Chemical Resistance Data - Modern Plastics Encylopedia,0.3,1,hansen_a2,,,,,"hansen_a2,hsp_polymers_2,hsp_polymers_3,hsp_polymers_5,hspip_polymers"
ACID DEGMP,,15.3,13.3,14.9,15.6,Polyesters - Solvent Range,0.3,1,hansen_a2,,,,,"hansen_a2,hsp_polymers_2,hsp_polymers_3,hsp_polymers_4,hsp_polymers_5,hspip_polymers"
Acm,,16.8,11.8,11.6,17.0,Elastomer,0.25,1,hsp_polymers_4,https://github.com/jtreeder/Materialism/blob/claude/hansen-solubility-planning-D5iok/data/datasets/hspip_polymers/raw/HSPiP_polymers.csv,,,,hsp_polymers_4
ACRYLAMIDE MONOMER,79-06-1,16.9,18.1,19.9,17.0,Miscellaneous - Solvent Range,0.45,1,hansen_a2,,,,,"hansen_a2,hsp_polymers_2,hsp_polymers_3,hsp_polymers_4,hsp_polymers_5,hspip_polymers"
acrylic flow modifier,,16.1,3.7,7.9,8.9,Acrylic,0.25,1,hsp_polymers_4,https://github.com/jtreeder/Materialism/blob/claude/hansen-solubility-planning-D5iok/data/datasets/hspip_polymers/raw/HSPiP_polymers.csv,,,,hsp_polymers_4
acrylic glass,,18.64,10.52,7.51,8.59,Acrylic,0.25,1,hsp_polymers_3,,,,,hsp_polymers_3
acrylic resin,79-10-7,18.6,10.8,4.1,11.5,Acrylic,0.4,1,hsp_polymers_4,https://github.com/jtreeder/Materialism/blob/claude/hansen-solubility-planning-D5iok/data/datasets/hspip_polymers/raw/HSPiP_polymers.csv,,,,hsp_polymers_4
acrylic-amino resin,,19.2,7.7,5.7,10.6,Amino Resin,0.25,1,hsp_polymers_4,https://github.com/jtreeder/Materialism/blob/claude/hansen-solubility-planning-D5iok/data/datasets/hspip_polymers/raw/HSPiP_polymers.csv,,,,hsp_polymers_4
ACRYLOID B-44,,19.4,11.2,4.4,10.5,Acrylics - Solvent Range,0.3,1,hansen_a2,,https://www.dow.com/en-us/pdp.paraloid-b-44-100-resin.154495z.html,,,"hansen_a2,hsp_polymers_2,hsp_polymers_3,hsp_polymers_5,hspip_polymers"
ACRYLOID B-66,,18.0,9.0,3.0,9.0,Acrylics - Solvent Range,0.3,1,hansen_a2,,https://www.dow.com/en-us/pdp.paraloid-b-66-100-resin.135465z.html,,,"hansen_a2,hsp_polymers_2,hsp_polymers_3,hsp_polymers_5,hspip_polymers"
ACRYLOID B-72,,19.2,11.2,1.8,11.0,Acrylics - Solvent Range,0.3,1,hansen_a2,,https://www.dow.com/en-us/pdp.paraloid-b-72-100-resin.154799z.html,https://www.dow.com/content/dam/dcc/documents/en-us/productdatasheet/884/884-01223-01-paraloid-b-72-solid-grade-thermoplastic-acrylic-resin-tds.pdf,,"hansen_a2,hsp_polymers_2,hsp_polymers_3,hsp_polymers_5,hspip_polymers"
ACRYLOID B-82,,19.1,9.1,3.3,9.0,Acrylics - Solvent Range,0.3,1,hansen_a2,,https://www.dow.com/en-us/brand/paraloid.html,,,"hansen_a2,hsp_polymers_2,hsp_polymers_3,hsp_polymers_5,hspip_polymers"
ACRYLOID K120N,,17.6,10.0,3.8,9.5,Vinyl Resins - Solvent Range,0.3,1,hansen_a2,,https://www.dow.com/en-us/brand/paraloid.html,,,"hansen_a2,hsp_polymers_2,hsp_polymers_3,hsp_polymers_5,hspip_polymers"
acrylonitrile butadiene styrene,9003-56-9,16.3,2.7,7.1,7.8,Styrenic,0.4,1,hsp_polymers_4,https://github.com/jtreeder/Materialism/blob/claude/hansen-solubility-planning-D5iok/data/datasets/hspip_polymers/raw/HSPiP_polymers.csv,,,,hsp_polymers_4
acrylonitrile copolymer,,20.1,9.1,12.7,10.9,Acrylic,0.25,1,hsp_polymers_4,https://github.com/jtreeder/Materialism/blob/claude/hansen-solubility-planning-D5iok/data/datasets/hspip_polymers/raw/HSPiP_polymers.csv,,,,hsp_polymers_4
ALFTALAT AC 366,,18.6,10.0,5.0,10.4,Binders in Solution: Alkyds and Polyesters,0.3,1,hansen_a2,,https://allnex.com/en/product-finder-(1),,,"hansen_a2,hsp_polymers_2,hsp_polymers_3,hsp_polymers_5,hspip_polymers"
ALFTALAT AM 756,,23.0,2.2,4.2,16.9,Binders in Solution: Alkyds and Polyesters,0.3,1,hansen_a2,,https://allnex.com/en/product-finder-(1),,,"hansen_a2,hsp_polymers_2,hsp_polymers_3,hsp_polymers_5,hspip_polymers"
ALFTALAT AN 896,,22.9,15.2,7.6,18.1,Binders in Solution: Alkyds and Polyesters,0.3,1,hansen_a2,,https://allnex.com/en/product-finder-(1),,,"hansen_a2,hsp_polymers_2,hsp_polymers_3,hsp_polymers_5,hspip_polymers"
ALFTALAT AN 950,,22.6,13.8,8.1,17.1,Binders in Solution: Alkyds and Polyesters,0.3,1,hansen_a2,,https://allnex.com/en/product-finder-(1),,,"hansen_a2,hsp_polymers_2,hsp_polymers_3,hsp_polymers_5,hspip_polymers"
ALFTALAT AT 316,,20.5,9.3,9.1,12.4,Binders in Solution: Alkyds and Polyesters,0.3,1,hansen_a2,,https://allnex.com/en/product-finder-(1),,,"hansen_a2,hsp_polymers_2,hsp_polymers_3,hsp_polymers_5,hspip_polymers"
ALFTALAT AT 576,,19.2,5.3,6.3,11.9,Binders in Solution: Alkyds and Polyesters,0.3,1,hansen_a2,,https://allnex.com/en/product-finder-(1),,,"hansen_a2,hsp_polymers_2,hsp_polymers_3,hsp_polymers_5,hspip_polymers"
ALKYD 45 SOYA,,17.5,2.3,7.7,10.0,Based on Solvent Range Solubility Data - Not too Reliable,0.3,1,hansen_a2,,,,,"hansen_a2,hsp_polymers_2,hsp_polymers_3,hsp_polymers_5,hspip_polymers"
alkyd resin,,23.6,1.0,7.6,19.0,Polyester & Alkyd,0.25,1,hsp_polymers_4,https://github.com/jtreeder/Materialism/blob/claude/hansen-solubility-planning-D5iok/data/datasets/hspip_polymers/raw/HSPiP_polymers.csv,,,,hsp_polymers_4
ALKYDAL F 261 HS,,23.6,1.0,7.6,19.0,Binders in Solution: Alkyds and Polyesters,0.3,1,hansen_a2,,,,,"hansen_a2,hsp_polymers_2,hsp_polymers_3,hsp_polymers_5,hspip_polymers"
ALKYDAL F 41,,20.6,4.6,5.5,12.6,Binders in Solution: Alkyds and Polyesters,0.3,1,hansen_a2,,,,,"hansen_a2,hsp_polymers_2,hsp_polymers_3,hsp_polymers_5,hspip_polymers"
ALLOPREN R10,,17.4,4.3,3.9,6.1,Chlorinated Rubber,0.3,1,hansen_a2,,,,,"hansen_a2,hsp_polymers_2,hsp_polymers_3,hsp_polymers_5,hspip_polymers"
ALLOPRENE R10 (10%),,19.5,9.2,6.9,7.5,Chlorinated Rubber,0.3,1,hansen_a2,,,,,"hansen_a2,hsp_polymers_2,hsp_polymers_3,hsp_polymers_5,hspip_polymers"
ALPEX,,19.9,0.0,0.0,9.4,Cyclized Rubber,0.3,1,hansen_a2,,,,,"hansen_a2,hsp_polymers_2,hsp_polymers_3,hsp_polymers_5,hspip_polymers"
amino resin,,19.74,11.62,14.59,12.69,Amino Resin,0.25,1,hsp_polymers_4,https://github.com/jtreeder/Materialism/blob/claude/hansen-solubility-planning-D5iok/data/datasets/hspip_polymers/raw/HSPiP_polymers.csv,,,,hsp_polymers_4
AMOCO 18-290,,19.3,3.7,7.9,7.8,Styrene Polymers And Copolymers - Solvent Range,0.3,1,hansen_a2,,,,,"hansen_a2,hsp_polymers_2,hsp_polymers_3,hsp_polymers_4,hsp_polymers_5,hspip_polymers"
ARALDITE DY O25,,14.0,7.4,9.4,13.7,Epoxy,0.3,1,hansen_a2,,https://products.huntsman.com/products/araldite-dy-025,,,"hansen_a2,hsp_polymers_2,hsp_polymers_3,hsp_polymers_5,hspip_polymers"
Au Ester Pu,,17.9,13.3,10.7,17.1,Polyurethane,0.25,1,hsp_polymers_4,https://github.com/jtreeder/Materialism/blob/claude/hansen-solubility-planning-D5iok/data/datasets/hspip_polymers/raw/HSPiP_polymers.csv,,,,hsp_polymers_4
BAKELITE SULFONE P-47,,20.0,3.0,6.0,3.0,Miscellaneous - Solvent Range,0.3,1,hansen_a2,,,,,"hansen_a2,hsp_polymers_2,hsp_polymers_3,hsp_polymers_4,hsp_polymers_5,hspip_polymers"
BAREX 210 CR,,20.1,9.1,12.7,10.9,Barex,0.3,1,hansen_a2,,,,,"hansen_a2,hsp_polymers_2,hsp_polymers_3,hsp_polymers_5,hspip_polymers"
BAREX 210 CR-STYRENE,,17.7,8.9,10.9,6.4,Barex,0.3,1,hansen_a2,,,,,"hansen_a2,hsp_polymers_2,hsp_polymers_3,hsp_polymers_5,hspip_polymers"
BAYSILON UD 125,,19.4,9.9,10.1,6.9,Silicone Resins,0.3,1,hansen_a2,,,,,"hansen_a2,hsp_polymers_2,hsp_polymers_3,hsp_polymers_5,hspip_polymers"
BE 370,,20.7,6.1,12.7,14.8,Amino Resins,0.3,1,hansen_a2,,,,,"hansen_a2,hsp_polymers_2,hsp_polymers_3,hsp_polymers_5,hspip_polymers"
BECKOLIN 27 MODIF OIL,,11.4,0.0,3.0,18.1,Miscellaneous - Solvent Range,0.3,1,hansen_a2,,,,,"hansen_a2,hsp_polymers_2,hsp_polymers_3,hsp_polymers_4,hsp_polymers_5,hspip_polymers"
BEETLE 681,,22.2,-0.4,10.1,18.4,Amino Resins,0.3,1,hansen_a2,,,,,hansen_a2
benzoxazine resin,,20.7,6.1,12.7,14.8,Phenolic Resin,0.25,1,hsp_polymers_4,https://github.com/jtreeder/Materialism/blob/claude/hansen-solubility-planning-D5iok/data/datasets/hspip_polymers/raw/HSPiP_polymers.csv,,,,hsp_polymers_4
BETHOXAZIN,163269-30-5,22.4,7.6,10.8,13.9,Miscellaneous,0.45,1,hansen_a2,,https://pubchem.ncbi.nlm.nih.gov/compound/12040175,,,"hansen_a2,hsp_polymers_2,hsp_polymers_3,hsp_polymers_5,hspip_polymers"
blocked melamine,,18.8,12.0,6.0,11.5,Amino Resin,0.25,1,hsp_polymers_4,https://github.com/jtreeder/Materialism/blob/claude/hansen-solubility-planning-D5iok/data/datasets/hspip_polymers/raw/HSPiP_polymers.csv,,,,hsp_polymers_4
BLOOD SERUM,,23.2,22.73,30.6,20.48,Biologically Interesting Systems,0.3,1,hansen_a2,,,,,"hansen_a2,hsp_polymers_2,hsp_polymers_3,hsp_polymers_4,hsp_polymers_5,hspip_polymers"
BMA/AN 80/20,,17.5,9.9,4.1,9.5,Acrylics - Solvent Range,0.3,1,hansen_a2,,,,,"hansen_a2,hsp_polymers_2,hsp_polymers_3,hsp_polymers_5,hspip_polymers"
bromobutyl rubber,,17.6,1.7,2.0,6.0,Elastomer,0.25,1,hsp_polymers_4,https://github.com/jtreeder/Materialism/blob/claude/hansen-solubility-planning-D5iok/data/datasets/hspip_polymers/raw/HSPiP_polymers.csv,,,,hsp_polymers_4
BROMOBUTYL RUBBER L,,17.0,3.4,2.0,6.0,Bromobutyl Rubber Swelling,0.3,1,hansen_a2,,,,,"hansen_a2,hsp_polymers_2,hsp_polymers_3,hsp_polymers_5,hspip_polymers"
BROMOBUTYL RUBBER S,,17.6,1.7,2.0,6.0,Bromobutyl Rubber Swelling,0.3,1,hansen_a2,,,,,"hansen_a2,hsp_polymers_2,hsp_polymers_3,hsp_polymers_5,hspip_polymers"
BUNA HULS B10,,17.53,2.25,3.42,6.55,Polybutadiene,0.3,1,hansen_a2,,,,,"hansen_a2,hsp_polymers_2,hsp_polymers_3,hsp_polymers_5,hspip_polymers"
BUNA N B UTADIENE/ACRYLONITRILE,,17.8,3.2,3.4,3.7,Based on Solvent Range Solubility Data - Not too Reliable,0.3,1,hansen_a2,,,,,"hansen_a2,hsp_polymers_2,hsp_polymers_3,hsp_polymers_5,hspip_polymers"
BUTON 100 B UTAD-STY,,17.0,4.0,3.0,7.3,Styrene Polymers And Copolymers - Solvent Range,0.3,1,hansen_a2,,,,,"hansen_a2,hsp_polymers_2,hsp_polymers_3,hsp_polymers_4,hsp_polymers_5,hspip_polymers"
BUTON 300,,17.3,3.7,7.3,7.0,Styrene Polymers And Copolymers - Solvent Range,0.3,1,hansen_a2,,,,,"hansen_a2,hsp_polymers_2,hsp_polymers_3,hsp_polymers_4,hsp_polymers_5,hspip_polymers"
BUTVAR B 76,,18.6,4.36,13.03,10.64,Polyvinylbutyral,0.3,1,hansen_a2,,https://www.eastman.com/en/products/product-detail/71095419/butvar-b-76,https://productcatalog.eastman.com/tds/ProdDatasheet.aspx?product=71095419,,"hansen_a2,hsp_polymers_2,hsp_polymers_3,hsp_polymers_5,hspip_polymers"
Butyl,2492-36-6,16.5,1.0,5.1,5.0,Elastomer,0.4,1,hsp_polymers_4,https://github.com/jtreeder/Materialism/blob/claude/hansen-solubility-planning-D5iok/data/datasets/hspip_polymers/raw/HSPiP_polymers.csv,,,,hsp_polymers_4
BUTYL 1 HR,,15.8,-2.1,4.0,8.2,Practical Film Thickness,0.3,1,hansen_a2,,,,,hansen_a2
BUTYL 20 MIN,,16.5,1.0,5.1,5.0,Practical Film Thickness,0.3,1,hansen_a2,,,,,"hansen_a2,hsp_polymers_2,hsp_polymers_3,hsp_polymers_5,hspip_polymers"
BUTYL 4 HR (2),,17.6,2.1,2.1,7.0,Practical Film Thickness,0.3,1,hansen_a2,,,,,"hansen_a2,hsp_polymers_2,hsp_polymers_3,hsp_polymers_5,hspip_polymers"
CARB DEG PTH,,19.4,13.4,11.6,11.1,Polyesters - Solvent Range,0.3,1,hansen_a2,,,,,"hansen_a2,hsp_polymers_2,hsp_polymers_3,hsp_polymers_5,hspip_polymers"
CARBON-60,,19.7,2.9,2.7,3.9,Miscellaneous,0.3,1,hansen_a2,,,,,"hansen_a2,hsp_polymers_2,hsp_polymers_3,hsp_polymers_5,hspip_polymers"
CARIFLEX IR 305,,16.57,1.41,-0.82,9.62,Polyisoprene,0.3,1,hansen_a2,,,,,hansen_a2
CELL. ACET. BUTYRATE,,17.2,13.8,2.8,12.6,Chemical Resistance Data - Modern Plastics Encylopedia,0.3,1,hansen_a2,,,,,"hansen_a2,hsp_polymers_2,hsp_polymers_3,hsp_polymers_4,hsp_polymers_5,hspip_polymers"
CELL. ACET. PROPIONATE,,9.8,13.6,11.4,15.2,Chemical Resistance Data - Modern Plastics Encylopedia,0.3,1,hansen_a2,,,,,"hansen_a2,hsp_polymers_2,hsp_polymers_3,hsp_polymers_4,hsp_polymers_5,hspip_polymers"
CELLIDORA A,,18.2,12.4,10.8,7.4,Cellulose Acetate,0.3,1,hansen_a2,,,,,"hansen_a2,hsp_polymers_2,hsp_polymers_3,hsp_polymers_5,hspip_polymers"
CELLIT BP-300,,16.6,12.0,6.7,10.2,Cellulose Acetobutyrate,0.3,1,hansen_a2,,,,,"hansen_a2,hsp_polymers_2,hsp_polymers_3,hsp_polymers_5,hspip_polymers"
CELLOLYN 102,,21.73,0.94,8.53,15.75,Rosin Derivatives,0.3,1,hansen_a2,,,,,"hansen_a2,hsp_polymers_2,hsp_polymers_3,hsp_polymers_5,hspip_polymers"
CELLOPHAN SW,,16.1,18.5,14.5,9.3,Correlations for Some Barrier-Type Polymers,0.3,1,hansen_a2,,,,,"hansen_a2,hsp_polymers_2,hsp_polymers_3,hsp_polymers_5,hspip_polymers"
cellophane,,16.1,18.5,14.5,9.3,Cellulosic Polymer,0.25,1,hsp_polymers_4,https://github.com/jtreeder/Materialism/blob/claude/hansen-solubility-planning-D5iok/data/datasets/hspip_polymers/raw/HSPiP_polymers.csv,,,,hsp_polymers_4
cellulose,,15.41,14.73,8.84,11.46,Cellulosic Polymer,0.25,1,hsp_polymers_4,https://github.com/jtreeder/Materialism/blob/claude/hansen-solubility-planning-D5iok/data/datasets/hspip_polymers/raw/HSPiP_polymers.csv,,,,hsp_polymers_4
CELLULOSE ACETATE,9004-35-7,16.9,16.3,3.7,13.7,Chemical Resistance Data - Modern Plastics Encylopedia,0.45,1,hansen_a2,,,,,"hansen_a2,hsp_polymers_2,hsp_polymers_3,hsp_polymers_4,hsp_polymers_5,hspip_polymers"
cellulose acetate butyrate,,18.2,12.4,10.8,7.4,Cellulosic Polymer,0.25,1,hsp_polymers_4,https://github.com/jtreeder/Materialism/blob/claude/hansen-solubility-planning-D5iok/data/datasets/hspip_polymers/raw/HSPiP_polymers.csv,,,,hsp_polymers_4
cellulose ester,,16.6,12.0,6.7,10.2,Cellulosic Polymer,0.25,1,hsp_polymers_4,https://github.com/jtreeder/Materialism/blob/claude/hansen-solubility-planning-D5iok/data/datasets/hspip_polymers/raw/HSPiP_polymers.csv,,,,hsp_polymers_4
CELLULOSE NITRATE,,16.9,13.5,10.3,9.9,Based on Solvent Range Solubility Data - Not too Reliable,0.3,1,hansen_a2,,,,,"hansen_a2,hsp_polymers_2,hsp_polymers_3,hsp_polymers_5,hspip_polymers"
CELLULOSE-PAPER STRENGTH,,25.4,18.6,24.8,21.7,Biologically Interesting Systems,0.3,1,hansen_a2,,,,,"hansen_a2,hsp_polymers_2,hsp_polymers_3,hsp_polymers_5,hspip_polymers"
CERECLOR 70,56509-64-9,20.0,8.3,6.8,9.8,Chloroparaffin,0.45,1,hansen_a2,,,,,"hansen_a2,hsp_polymers_2,hsp_polymers_3,hsp_polymers_5,hspip_polymers"
Ch 5100,,16.6,5.4,4.0,3.8,Epoxy Resin,0.25,1,hsp_polymers_4,https://github.com/jtreeder/Materialism/blob/claude/hansen-solubility-planning-D5iok/data/datasets/hspip_polymers/raw/HSPiP_polymers.csv,,,,hsp_polymers_4
CH 5100 3 HR,,16.6,5.4,4.0,3.8,Practical Film Thickness,0.3,1,hansen_a2,,,,,"hansen_a2,hsp_polymers_2,hsp_polymers_3,hsp_polymers_5,hspip_polymers"
Ch 5200,,16.6,6.0,4.8,3.7,Epoxy Resin,0.25,1,hsp_polymers_4,https://github.com/jtreeder/Materialism/blob/claude/hansen-solubility-planning-D5iok/data/datasets/hspip_polymers/raw/HSPiP_polymers.csv,,,,hsp_polymers_4
CH 5200 3 HR,,16.6,6.0,4.8,3.7,Practical Film Thickness,0.3,1,hansen_a2,,,,,"hansen_a2,hsp_polymers_2,hsp_polymers_3,hsp_polymers_5,hspip_polymers"
chlorinated paraffin,,20.0,8.3,6.8,9.8,Vinyl Polymer,0.25,1,hsp_polymers_4,https://github.com/jtreeder/Materialism/blob/claude/hansen-solubility-planning-D5iok/data/datasets/hspip_polymers/raw/HSPiP_polymers.csv,,,,hsp_polymers_4
Chlorinated Pvc,,17.5,6.5,5.5,6.3,Vinyl Polymer,0.25,1,hsp_polymers_4,https://github.com/jtreeder/Materialism/blob/claude/hansen-solubility-planning-D5iok/data/datasets/hspip_polymers/raw/HSPiP_polymers.csv,,,,hsp_polymers_4
CHLORINATED RUBBER,,17.9,6.3,5.1,7.6,Based on Solvent Range Solubility Data - Not too Reliable,0.3,1,hansen_a2,,,,,"hansen_a2,hsp_polymers_2,hsp_polymers_3,hsp_polymers_4,hsp_polymers_5,hspip_polymers"
CHLOROPAR 40,,17.0,7.6,7.9,11.9,Chloroparaffin,0.3,1,hansen_a2,,,,,"hansen_a2,hsp_polymers_2,hsp_polymers_3,hsp_polymers_5,hspip_polymers"
CHLOROPHYLL,,20.2,15.6,18.2,11.1,Biologically Interesting Systems,0.3,1,hansen_a2,,,,,"hansen_a2,hsp_polymers_2,hsp_polymers_3,hsp_polymers_4,hsp_polymers_5,hspip_polymers"
chlorosulfonated PE,,18.1,3.4,4.9,3.6,Elastomer,0.25,1,hsp_polymers_4,https://github.com/jtreeder/Materialism/blob/claude/hansen-solubility-planning-D5iok/data/datasets/hspip_polymers/raw/HSPiP_polymers.csv,,,,hsp_polymers_4
CHOLESTEROL,,20.4,2.8,9.4,12.6,Biologically Interesting Systems,0.3,1,hansen_a2,,,,,"hansen_a2,hsp_polymers_2,hsp_polymers_3,hsp_polymers_4,hsp_polymers_5,hspip_polymers"
coal tar pitch,,18.7,7.5,8.9,5.8,Natural & Petroleum Resin,0.25,1,hsp_polymers_4,https://github.com/jtreeder/Materialism/blob/claude/hansen-solubility-planning-D5iok/data/datasets/hspip_polymers/raw/HSPiP_polymers.csv,,,,hsp_polymers_4
COAL TAR PITCH SOL.,,18.7,7.5,8.9,5.8,Special Data,0.3,1,hansen_a2,,,,,"hansen_a2,hsp_polymers_2,hsp_polymers_3,hsp_polymers_5,hspip_polymers"
CONOCO H-35 HYDROCARBON M,,11.4,0.0,3.0,18.1,Miscellaneous - Solvent Range,0.3,1,hansen_a2,,,,,"hansen_a2,hsp_polymers_2,hsp_polymers_3,hsp_polymers_4,hsp_polymers_5,hspip_polymers"
copolymer (BMA/AN 80/20),,17.5,9.9,4.1,9.5,Acrylic,0.25,1,hsp_polymers_4,https://github.com/jtreeder/Materialism/blob/claude/hansen-solubility-planning-D5iok/data/datasets/hspip_polymers/raw/HSPiP_polymers.csv,,,,hsp_polymers_4
Cr Chloroprene,,24.6,8.6,6.4,20.4,Elastomer,0.25,1,hsp_polymers_4,https://github.com/jtreeder/Materialism/blob/claude/hansen-solubility-planning-D5iok/data/datasets/hspip_polymers/raw/HSPiP_polymers.csv,,,,hsp_polymers_4
CRODA AC500 THERMOSET (10%),,17.8,6.4,4.7,10.7,Acrylics,0.3,1,hansen_a2,,,,,"hansen_a2,hsp_polymers_2,hsp_polymers_3,hsp_polymers_5,hspip_polymers"
CRODA AC550 THERMOSET (10%),,16.3,10.6,7.4,12.9,Acrylics,0.3,1,hansen_a2,,,,,"hansen_a2,hsp_polymers_2,hsp_polymers_3,hsp_polymers_5,hspip_polymers"
CRYPLEX 1473-5,,19.2,9.4,5.6,8.9,Polyesters - Solvent Range,0.3,1,hansen_a2,,,,,"hansen_a2,hsp_polymers_2,hsp_polymers_3,hsp_polymers_4,hsp_polymers_5,hspip_polymers"
Csm,,28.0,14.0,3.4,28.3,Elastomer,0.25,1,hsp_polymers_4,https://github.com/jtreeder/Materialism/blob/claude/hansen-solubility-planning-D5iok/data/datasets/hspip_polymers/raw/HSPiP_polymers.csv,,,,hsp_polymers_4
cyclopentadiene resin,,19.42,5.48,5.77,9.62,Natural & Petroleum Resin,0.25,1,hsp_polymers_4,https://github.com/jtreeder/Materialism/blob/claude/hansen-solubility-planning-D5iok/data/datasets/hspip_polymers/raw/HSPiP_polymers.csv,,,,hsp_polymers_4
CYMEL 300,,19.35,12.83,12.87,9.82,Amino Resins,0.3,1,hansen_a2,,https://allnex.com/en/product/b211de0f-d72a-47b1-8b12-96d6381303be/cymel-300,,,"hansen_a2,hsp_polymers_2,hsp_polymers_3,hsp_polymers_5,hspip_polymers"
CYMEL 325,,25.5,15.2,9.5,22.2,Amino Resins,0.3,1,hansen_a2,,https://allnex.com/en/product/1bbaa489-cb60-4485-b16e-545a26c6ea72/cymel-325,,,"hansen_a2,hsp_polymers_2,hsp_polymers_3,hsp_polymers_5,hspip_polymers"
CZ resin,,18.0,1.0,3.0,4.0,Natural & Petroleum Resin,0.25,1,hsp_polymers_4,https://github.com/jtreeder/Materialism/blob/claude/hansen-solubility-planning-D5iok/data/datasets/hspip_polymers/raw/HSPiP_polymers.csv,,,,hsp_polymers_4
CZ RESIN SOL,,18.0,1.0,3.0,4.0,COC Solubility,0.3,1,hansen_a2,,,,,"hansen_a2,hsp_polymers_2,hsp_polymers_3,hsp_polymers_5,hspip_polymers"
DAMMAR DEWAXED,,19.0,2.0,9.0,9.0,Polymers of Interest for Conservation of Paintings,0.3,1,hansen_a2,,,,,"hansen_a2,hsp_polymers_2,hsp_polymers_3,hsp_polymers_5,hspip_polymers"
DAMMAR GUM,,18.4,4.2,7.8,8.3,Based on Solvent Range Solubility Data - Not too Reliable,0.3,1,hansen_a2,,,,,"hansen_a2,hsp_polymers_2,hsp_polymers_3,hsp_polymers_4,hsp_polymers_5,hspip_polymers"
DAMMAR GUM DEWAXED,,19.0,2.0,9.0,9.0,Miscellaneous - Solvent Range,0.3,1,hansen_a2,,,,,"hansen_a2,hsp_polymers_2,hsp_polymers_3,hsp_polymers_5,hspip_polymers"
DEG ISOPH,,19.2,17.2,14.6,11.8,Polyesters - Solvent Range,0.3,1,hansen_a2,,,,,"hansen_a2,hsp_polymers_2,hsp_polymers_3,hsp_polymers_4,hsp_polymers_5,hspip_polymers"
DEG PHTH,,21.0,15.2,13.2,13.7,Polyesters - Solvent Range,0.3,1,hansen_a2,,,,,"hansen_a2,hsp_polymers_2,hsp_polymers_3,hsp_polymers_4,hsp_polymers_5,hspip_polymers"
DESMODUR L,,17.5,11.3,5.9,8.5,Isocyanate,0.3,1,hansen_a2,,https://solutions.covestro.com/en/products/desmodur/desmodur-l-75_000000000000126748,https://solutions.covestro.com/-/media/covestro/solution-center/products/datasheets/imported/desmodur/desmodur-l-75_en_00126748-17844377-20034963.pdf,,"hansen_a2,hsp_polymers_2,hsp_polymers_3,hsp_polymers_5,hspip_polymers"
DESMODUR N,28574-90-5,17.6,10.0,3.7,9.3,Isocyanate,0.45,1,hansen_a2,,https://solutions.covestro.com/en/brands/desmodur,,,"hansen_a2,hsp_polymers_2,hsp_polymers_3,hsp_polymers_5,hspip_polymers"
DESMOLAC 4200,,18.7,9.6,9.9,8.2,Polyurethane,0.3,1,hansen_a2,,https://solutions.covestro.com/en/brands/desmophen,,,"hansen_a2,hsp_polymers_2,hsp_polymers_3,hsp_polymers_5,hspip_polymers"
DESMOPHEN 1100,,16.0,13.1,9.2,11.4,Polyurethane,0.3,1,hansen_a2,,https://solutions.covestro.com/en/products/desmophen/desmophen-1100_000000000000409618,,,"hansen_a2,hsp_polymers_2,hsp_polymers_3,hsp_polymers_5,hspip_polymers"
DESMOPHEN 1150,,20.6,7.8,11.6,13.1,Polyurethane,0.3,1,hansen_a2,,https://solutions.covestro.com/en/brands/desmophen,,,"hansen_a2,hsp_polymers_2,hsp_polymers_3,hsp_polymers_5,hspip_polymers"
DESMOPHEN 1200,,19.4,7.4,6.0,9.8,Polyurethane,0.3,1,hansen_a2,,https://solutions.covestro.com/en/products/desmophen/desmophen-1200_000000000000134597,,,"hansen_a2,hsp_polymers_2,hsp_polymers_3,hsp_polymers_5,hspip_polymers"
DESMOPHEN 1700,,17.9,9.6,5.9,8.2,Polyurethane,0.3,1,hansen_a2,,https://solutions.covestro.com/en/products/desmophen/desmophen-1700_000000000004360974,,https://solutions.covestro.com/api/uwsi/download?productNumber=04360974&country=US&language=EN&realSubstanceNumber=112000013609,"hansen_a2,hsp_polymers_2,hsp_polymers_3,hsp_polymers_5,hspip_polymers"
DESMOPHEN 651,,17.7,10.6,11.6,9.5,Polyurethane,0.3,1,hansen_a2,,https://solutions.covestro.com/en/products/desmophen/desmophen-651-mpa_000000000000466557,,,"hansen_a2,hsp_polymers_2,hsp_polymers_3,hsp_polymers_5,hspip_polymers"
DESMOPHEN 800,,19.1,12.2,9.9,8.0,Polyurethane,0.3,1,hansen_a2,,https://solutions.covestro.com/en/products/desmophen/desmophen-800_000000000000409553,,https://solutions.covestro.com/api/uwsi/download?productNumber=00409553&country=US&language=EN&realSubstanceNumber=112000013613,"hansen_a2,hsp_polymers_2,hsp_polymers_3,hsp_polymers_5,hspip_polymers"
DESMOPHEN 850,,21.54,14.94,12.28,16.78,Polyurethane,0.3,1,hansen_a2,,https://solutions.covestro.com/en/products/desmophen/desmophen-850_000000000000401862,,,"hansen_a2,hsp_polymers_2,hsp_polymers_3,hsp_polymers_5,hspip_polymers"
Diallylphthalate,131-17-9,22.2,12.2,8.6,15.8,Polyester & Alkyd,0.4,1,hsp_polymers_4,https://github.com/jtreeder/Materialism/blob/claude/hansen-solubility-planning-D5iok/data/datasets/hspip_polymers/raw/HSPiP_polymers.csv,,,,hsp_polymers_4
DODA 3457,,19.0,2.0,1.0,3.0,Vinyl Resins - Solvent Range,0.3,1,hansen_a2,,,,,"hansen_a2,hsp_polymers_2,hsp_polymers_3,hsp_polymers_4,hsp_polymers_5,hspip_polymers"
DODA 6225,,19.0,2.0,1.0,3.0,Vinyl Resins - Solvent Range,0.3,1,hansen_a2,,,,,"hansen_a2,hsp_polymers_2,hsp_polymers_3,hsp_polymers_4,hsp_polymers_5,hspip_polymers"
DOW ADIP TEREP,,17.8,10.4,6.8,9.3,Polyesters - Solvent Range,0.3,1,hansen_a2,,,,,"hansen_a2,hsp_polymers_2,hsp_polymers_3,hsp_polymers_4,hsp_polymers_5,hspip_polymers"
DOW EPOXY NOVOLAC 438,,20.3,15.4,5.3,15.1,Special Data,0.3,1,hansen_a2,,,,,"hansen_a2,hsp_polymers_2,hsp_polymers_3,hsp_polymers_5,hspip_polymers"
DOW EPOXY NOVOLAC 444,,19.5,11.6,9.3,10.0,Special Data,0.3,1,hansen_a2,,,,,"hansen_a2,hsp_polymers_2,hsp_polymers_3,hsp_polymers_5,hspip_polymers"
DOW X-2635 MALEATE,,17.8,5.6,6.8,4.5,Polyesters - Solvent Range,0.3,1,hansen_a2,,,,,"hansen_a2,hsp_polymers_2,hsp_polymers_3,hsp_polymers_4,hsp_polymers_5,hspip_polymers"
DPG PHTH,,20.1,11.5,6.7,11.6,Polyesters - Solvent Range,0.3,1,hansen_a2,,,,,"hansen_a2,hsp_polymers_2,hsp_polymers_3,hsp_polymers_4,hsp_polymers_5,hspip_polymers"
DUROFTAL T 354,,17.3,4.2,7.9,9.3,Binders in Solution: Alkyds and Polyesters,0.3,1,hansen_a2,,,,,"hansen_a2,hsp_polymers_2,hsp_polymers_3,hsp_polymers_5,hspip_polymers"
DYNAPOL L 812,,22.6,13.1,5.8,16.8,Binders in Solution: Alkyds and Polyesters,0.3,1,hansen_a2,,,,,"hansen_a2,hsp_polymers_2,hsp_polymers_3,hsp_polymers_5,hspip_polymers"
DYNAPOL L 850,,20.0,6.2,7.0,9.5,Binders in Solution: Alkyds and Polyesters,0.3,1,hansen_a2,,,,,"hansen_a2,hsp_polymers_2,hsp_polymers_3,hsp_polymers_5,hspip_polymers"
DYNOMIN MM 9,,18.8,14.0,12.3,10.5,Amino Resins,0.3,1,hansen_a2,,,,,"hansen_a2,hsp_polymers_2,hsp_polymers_3,hsp_polymers_5,hspip_polymers"
DYNOMIN UM 15,,19.9,15.8,13.4,11.7,Amino Resins,0.3,1,hansen_a2,,,,,"hansen_a2,hsp_polymers_2,hsp_polymers_3,hsp_polymers_5,hspip_polymers"
Ebonite (Data Fit 0.722),,18.7,6.1,2.7,6.6,Elastomer,0.25,1,hsp_polymers_4,https://github.com/jtreeder/Materialism/blob/claude/hansen-solubility-planning-D5iok/data/datasets/hspip_polymers/raw/HSPiP_polymers.csv,,,,hsp_polymers_4
Eco,,21.3,8.1,6.1,12.0,Elastomer,0.25,1,hsp_polymers_4,https://github.com/jtreeder/Materialism/blob/claude/hansen-solubility-planning-D5iok/data/datasets/hspip_polymers/raw/HSPiP_polymers.csv,,,,hsp_polymers_4
ELVAX 150,,18.7,2.3,0.7,6.0,Vinyl Resins - Solvent Range,0.3,1,hansen_a2,,,,,"hansen_a2,hsp_polymers_2,hsp_polymers_3,hsp_polymers_5,hspip_polymers"
ELVAX 250,,19.0,2.0,1.0,3.0,Vinyl Resins - Solvent Range,0.3,1,hansen_a2,,,,,"hansen_a2,hsp_polymers_2,hsp_polymers_3,hsp_polymers_5,hspip_polymers"
ELVAX EOD 3602-1,,17.7,3.3,2.7,5.4,Vinyl Resins - Solvent Range,0.3,1,hansen_a2,,,,,"hansen_a2,hsp_polymers_2,hsp_polymers_3,hsp_polymers_5,hspip_polymers"
EPIKOTE 1001,,20.0,10.32,10.11,10.02,Epoxy,0.3,1,hansen_a2,,https://miller-stephenson.com/product/epon-1001-x-75/,https://www.miller-stephenson.com/wp-content/uploads/2016/08/1001-X-75.pdf,,"hansen_a2,hsp_polymers_2,hsp_polymers_3,hsp_polymers_5,hspip_polymers"
EPIKOTE 1004,,17.4,10.5,9.0,7.9,Epoxy,0.3,1,hansen_a2,,,https://www.miller-stephenson.com/wp-content/uploads/2016/08/1004F.pdf,,"hansen_a2,hsp_polymers_2,hsp_polymers_3,hsp_polymers_5,hspip_polymers"
EPIKOTE 1007,,21.0,11.1,13.4,11.7,Epoxy,0.3,1,hansen_a2,,,,,"hansen_a2,hsp_polymers_2,hsp_polymers_3,hsp_polymers_5,hspip_polymers"
EPIKOTE 1009,,19.3,9.37,10.95,8.26,Epoxy,0.3,1,hansen_a2,,,,,"hansen_a2,hsp_polymers_2,hsp_polymers_3,hsp_polymers_5,hspip_polymers"
EPIKOTE 828,,23.1,14.6,5.0,20.5,Epoxy,0.3,1,hansen_a2,,https://miller-stephenson.com/product/epon-828/,https://miller-stephenson.com/wp-content/uploads/2024/06/EPON-828_TDS.pdf,https://www.miller-stephenson.com/wp-content/uploads/sds/828.pdf,"hansen_a2,hsp_polymers_2,hsp_polymers_3,hsp_polymers_5,hspip_polymers"
EPOCRYL E-11,,17.3,12.9,12.1,8.5,Acrylic,0.25,1,hsp_polymers_2,,,,,"hsp_polymers_2,hsp_polymers_3,hsp_polymers_5"
EPOCRYL E-11 ?,,17.3,12.9,12.1,8.5,Miscellaneous - Solvent Range,0.3,1,hansen_a2,,,,,"hansen_a2,hsp_polymers_4,hspip_polymers"
EPON 1001,,17.0,9.6,7.8,7.1,Based on Solvent Range Solubility Data - Not too Reliable,0.3,1,hansen_a2,,,,,"hansen_a2,hsp_polymers_2,hsp_polymers_3,hsp_polymers_5,hspip_polymers"
Epoxy Cold Curing,,16.8,10.8,8.8,8.2,Epoxy Resin,0.25,1,hsp_polymers_4,https://github.com/jtreeder/Materialism/blob/claude/hansen-solubility-planning-D5iok/data/datasets/hspip_polymers/raw/HSPiP_polymers.csv,,,,hsp_polymers_4
Epoxy Hot Curing,,18.3,12.3,9.7,7.3,Epoxy Resin,0.25,1,hsp_polymers_4,https://github.com/jtreeder/Materialism/blob/claude/hansen-solubility-planning-D5iok/data/datasets/hspip_polymers/raw/HSPiP_polymers.csv,,,,hsp_polymers_4
epoxy novolac,,20.3,15.4,5.3,15.1,Epoxy Resin,0.25,1,hsp_polymers_4,https://github.com/jtreeder/Materialism/blob/claude/hansen-solubility-planning-D5iok/data/datasets/hspip_polymers/raw/HSPiP_polymers.csv,,,,hsp_polymers_4
epoxy resin,,14.0,7.4,9.4,13.7,Epoxy Resin,0.25,1,hsp_polymers_4,https://github.com/jtreeder/Materialism/blob/claude/hansen-solubility-planning-D5iok/data/datasets/hspip_polymers/raw/HSPiP_polymers.csv,,,,hsp_polymers_4
ESTANE X-7  DIO XANE ONLY,,19.0,1.8,7.4,1.0,Polyester & Alkyd,0.25,1,hsp_polymers_2,,,,,"hsp_polymers_2,hsp_polymers_3,hsp_polymers_5"
ESTANE X-7 ?? DIO XANE ONLY,,19.0,1.8,7.4,1.0,Miscellaneous - Solvent Range,0.3,1,hansen_a2,,,,,"hansen_a2,hspip_polymers"
ESTER GUM,,16.9,4.5,6.5,9.2,Based on Solvent Range Solubility Data - Not too Reliable,0.3,1,hansen_a2,,,,,"hansen_a2,hsp_polymers_2,hsp_polymers_3,hsp_polymers_5,hspip_polymers"
ESTER GUM BL,,19.64,4.73,7.77,10.64,Rosin Derivatives,0.3,1,hansen_a2,,,,,"hansen_a2,hsp_polymers_2,hsp_polymers_3,hsp_polymers_5,hspip_polymers"
ESTIMATE DRIED OIL,,16.0,6.0,7.0,5.0,Polymers of Interest for Conservation of Paintings,0.3,1,hansen_a2,,,,,"hansen_a2,hsp_polymers_2,hsp_polymers_3,hsp_polymers_4,hsp_polymers_5,hspip_polymers"
ETHCEL N22,,22.7,0.5,16.5,20.1,Cellulosic Polymer,0.25,1,hsp_polymers_2,,,,,"hsp_polymers_2,hsp_polymers_3,hsp_polymers_5"
ETHCEL N22?,,22.7,0.5,16.5,20.1,Based on Solvent Range Solubility Data - Not too Reliable,0.3,1,hansen_a2,,,,,"hansen_a2,hsp_polymers_4,hspip_polymers"
ETHOCEL HE10,,17.9,4.3,3.9,5.9,Ethyl Cellulose,0.3,1,hansen_a2,,,,,"hansen_a2,hsp_polymers_2,hsp_polymers_3,hsp_polymers_5,hspip_polymers"
ETHOCEL STD 20,,20.1,6.9,5.9,9.9,Ethyl Cellulose,0.3,1,hansen_a2,,,,,"hansen_a2,hsp_polymers_2,hsp_polymers_3,hsp_polymers_5,hspip_polymers"
ethyl cellulose,,17.9,4.3,3.9,5.9,Cellulosic Polymer,0.25,1,hsp_polymers_4,https://github.com/jtreeder/Materialism/blob/claude/hansen-solubility-planning-D5iok/data/datasets/hspip_polymers/raw/HSPiP_polymers.csv,,,,hsp_polymers_4
ethylene vinyl alcohol copolymer,,20.5,10.5,12.3,7.3,Vinyl Polymer,0.25,1,hsp_polymers_4,https://github.com/jtreeder/Materialism/blob/claude/hansen-solubility-planning-D5iok/data/datasets/hspip_polymers/raw/HSPiP_polymers.csv,,,,hsp_polymers_4
Ethylene/Propylene,,16.6,0.0,5.2,9.1,Elastomer,0.25,1,hsp_polymers_4,https://github.com/jtreeder/Materialism/blob/claude/hansen-solubility-planning-D5iok/data/datasets/hspip_polymers/raw/HSPiP_polymers.csv,,,,hsp_polymers_4
EVA 4055 SOL,,17.7,3.5,3.7,4.7,Ethylene Vinylacetate (EVA) Solubility,0.3,1,hansen_a2,,,,,"hansen_a2,hsp_polymers_2,hsp_polymers_3,hsp_polymers_5,hspip_polymers"
EVA copolymer,,19.0,2.0,1.0,3.0,Vinyl Polymer,0.25,1,hsp_polymers_4,https://github.com/jtreeder/Materialism/blob/claude/hansen-solubility-planning-D5iok/data/datasets/hspip_polymers/raw/HSPiP_polymers.csv,,,,hsp_polymers_4
EVOH SOL,,20.5,10.5,12.3,7.3,Correlations for Some Barrier-Type Polymers,0.3,1,hansen_a2,,,,,"hansen_a2,hsp_polymers_2,hsp_polymers_3,hsp_polymers_5,hspip_polymers"
EXON 470 PVC,,17.4,7.8,3.8,7.7,Vinyl Resins - Solvent Range,0.3,1,hansen_a2,,,,,"hansen_a2,hsp_polymers_2,hsp_polymers_3,hsp_polymers_5,hspip_polymers"
EXON 471,,17.9,8.7,2.5,9.0,Vinyl Resins - Solvent Range,0.3,1,hansen_a2,,,,,"hansen_a2,hsp_polymers_2,hsp_polymers_3,hsp_polymers_5,hspip_polymers"
EXON 473,,17.4,7.8,3.8,7.7,Vinyl Resins - Solvent Range,0.3,1,hansen_a2,,,,,"hansen_a2,hsp_polymers_2,hsp_polymers_3,hsp_polymers_5,hspip_polymers"
FEP,,19.0,4.0,3.0,4.0,Chemical Resistance Data - Modern Plastics Encylopedia,0.3,1,hansen_a2,,,,,"hansen_a2,hsp_polymers_2,hsp_polymers_3,hsp_polymers_5,hspip_polymers"
Fkm (Viton) (0.76 Data Fit),,11.6,23.0,5.0,21.6,Elastomer,0.25,1,hsp_polymers_4,https://github.com/jtreeder/Materialism/blob/claude/hansen-solubility-planning-D5iok/data/datasets/hspip_polymers/raw/HSPiP_polymers.csv,,,,hsp_polymers_4
fluorinated ethylene propylene,,19.0,4.0,3.0,4.0,Fluoropolymer,0.25,1,hsp_polymers_4,https://github.com/jtreeder/Materialism/blob/claude/hansen-solubility-planning-D5iok/data/datasets/hspip_polymers/raw/HSPiP_polymers.csv,,,,hsp_polymers_4
fluoroacrylic resin,,18.5,5.4,6.9,9.9,Fluoropolymer,0.25,1,hsp_polymers_4,https://github.com/jtreeder/Materialism/blob/claude/hansen-solubility-planning-D5iok/data/datasets/hspip_polymers/raw/HSPiP_polymers.csv,,,,hsp_polymers_4
FORMVAR 15/95E,,22.2,12.6,14.2,14.0,Vinyl Resins - Solvent Range,0.3,1,hansen_a2,,,,,"hansen_a2,hsp_polymers_2,hsp_polymers_3,hsp_polymers_5,hspip_polymers"
FORMVAR 7/70E PVFORMAL,,22.2,12.6,14.2,14.0,Vinyl Resins - Solvent Range,0.3,1,hansen_a2,,,,,"hansen_a2,hsp_polymers_2,hsp_polymers_3,hsp_polymers_5,hspip_polymers"
Fq Fl/Si,,15.9,20.1,6.9,16.8,Fluoropolymer,0.25,1,hsp_polymers_4,https://github.com/jtreeder/Materialism/blob/claude/hansen-solubility-planning-D5iok/data/datasets/hspip_polymers/raw/HSPiP_polymers.csv,,,,hsp_polymers_4
fullerene C60,99685-96-8,19.4,13.4,11.6,11.1,Biological & Other,0.4,1,hsp_polymers_4,https://github.com/jtreeder/Materialism/blob/claude/hansen-solubility-planning-D5iok/data/datasets/hspip_polymers/raw/HSPiP_polymers.csv,,,,hsp_polymers_4
FURAN,110-00-9,19.0,6.0,8.0,5.0,Chemical Resistance Data - Modern Plastics Encylopedia,0.45,1,hansen_a2,,,,,"hansen_a2,hsp_polymers_2,hsp_polymers_3,hsp_polymers_5,hspip_polymers"
furan resin,,19.0,6.0,8.0,5.0,Phenolic Resin,0.25,1,hsp_polymers_4,https://github.com/jtreeder/Materialism/blob/claude/hansen-solubility-planning-D5iok/data/datasets/hspip_polymers/raw/HSPiP_polymers.csv,,,,hsp_polymers_4
FURF ALC,,19.9,3.9,5.1,3.8,Chemical Resistance Data - Modern Plastics Encylopedia,0.3,1,hansen_a2,,,,,"hansen_a2,hsp_polymers_2,hsp_polymers_3,hsp_polymers_4,hsp_polymers_5,hspip_polymers"
GEON 121,,19.5,6.7,11.1,8.0,Vinyl Resins - Solvent Range,0.3,1,hansen_a2,,,,,"hansen_a2,hsp_polymers_2,hsp_polymers_3,hsp_polymers_5,hspip_polymers"
GILSONITE,,17.1,2.1,3.9,4.9,Based on Solvent Range Solubility Data - Not too Reliable,0.3,1,hansen_a2,,,,,"hansen_a2,hsp_polymers_2,hsp_polymers_3,hsp_polymers_4,hsp_polymers_5,hspip_polymers"
HDPE,,18.0,0.0,2.0,2.0,Chemical Resistance Data - Modern Plastics Encylopedia,0.3,1,hansen_a2,,https://pubchem.ncbi.nlm.nih.gov/compound/9795,,,"hansen_a2,hsp_polymers_2,hsp_polymers_3,hsp_polymers_5,hspip_polymers"
Hdpe/Ldpe,,17.5,4.3,8.3,3.9,Polyolefin,0.25,1,hsp_polymers_4,https://github.com/jtreeder/Materialism/blob/claude/hansen-solubility-planning-D5iok/data/datasets/hspip_polymers/raw/HSPiP_polymers.csv,,,,hsp_polymers_4
Het Resin,,17.5,11.3,8.3,8.6,Epoxy Resin,0.25,1,hsp_polymers_4,https://github.com/jtreeder/Materialism/blob/claude/hansen-solubility-planning-D5iok/data/datasets/hspip_polymers/raw/HSPiP_polymers.csv,,,,hsp_polymers_4
HEXADECYL MONOESTER TRIME,,19.0,11.6,14.0,11.9,Miscellaneous - Solvent Range,0.3,1,hansen_a2,,,,,"hansen_a2,hsp_polymers_2,hsp_polymers_3,hsp_polymers_4,hsp_polymers_5,hspip_polymers"
high-density polyethylene,9002-88-4,18.0,0.0,2.0,2.0,Polyolefin,0.4,1,hsp_polymers_4,https://github.com/jtreeder/Materialism/blob/claude/hansen-solubility-planning-D5iok/data/datasets/hspip_polymers/raw/HSPiP_polymers.csv,,,,hsp_polymers_4
HIPS,,20.0,5.0,1.0,7.0,Styrenic,0.25,1,hsp_polymers_4,https://github.com/jtreeder/Materialism/blob/claude/hansen-solubility-planning-D5iok/data/datasets/hspip_polymers/raw/HSPiP_polymers.csv,,,,hsp_polymers_4
HYCAR 1052,,18.62,8.78,4.17,9.62,Acrylonitrile-Butadiene,0.3,1,hansen_a2,,,,,"hansen_a2,hsp_polymers_2,hsp_polymers_3,hsp_polymers_5,hspip_polymers"
HYD BIS A FUM ISPH,,17.0,4.4,6.2,5.0,Polyesters - Solvent Range,0.3,1,hansen_a2,,,,,"hansen_a2,hsp_polymers_2,hsp_polymers_3,hsp_polymers_4,hsp_polymers_5,hspip_polymers"
HYD BIS A PG FUM ISPH,,18.7,8.9,5.5,8.4,Polyesters - Solvent Range,0.3,1,hansen_a2,,,,,"hansen_a2,hsp_polymers_2,hsp_polymers_3,hsp_polymers_4,hsp_polymers_5,hspip_polymers"
HYDR SPERM OIL WX135,,20.0,4.0,2.0,5.0,Miscellaneous - Solvent Range,0.3,1,hansen_a2,,,,,"hansen_a2,hsp_polymers_2,hsp_polymers_3,hsp_polymers_5,hspip_polymers"
hydrocarbon resin,,17.55,1.19,3.6,6.55,Natural & Petroleum Resin,0.25,1,hsp_polymers_4,https://github.com/jtreeder/Materialism/blob/claude/hansen-solubility-planning-D5iok/data/datasets/hspip_polymers/raw/HSPiP_polymers.csv,,,,hsp_polymers_4
hydroxy acrylic,,19.9,8.1,6.0,9.8,Acrylic,0.25,1,hsp_polymers_4,https://github.com/jtreeder/Materialism/blob/claude/hansen-solubility-planning-D5iok/data/datasets/hspip_polymers/raw/HSPiP_polymers.csv,,,,hsp_polymers_4
HYP 20 CHLOROSULFONATED PE,,17.4,3.2,4.0,4.8,Based on Solvent Range Solubility Data - Not too Reliable,0.3,1,hansen_a2,,,,,"hansen_a2,hsp_polymers_2,hsp_polymers_3,hsp_polymers_5,hspip_polymers"
HYPALON,,18.4,3.6,6.4,9.0,Elastomer,0.25,1,hsp_polymers_2,,,,,"hsp_polymers_2,hsp_polymers_3,hsp_polymers_5"
HYPALON +/- NOT OK,,18.4,5.6,6.0,9.4,Supplemental Chemical Resistance Corrlations,0.3,1,hansen_a2,,,,,"hansen_a2,hspip_polymers"
HYPALON +/- OK,,18.4,3.6,6.4,9.0,Supplemental Chemical Resistance Corrlations,0.3,1,hansen_a2,,,,,"hansen_a2,hspip_polymers"
HYPALON 20,,18.1,3.4,4.9,3.6,Chlorosulfonated PE,0.3,1,hansen_a2,,,http://www.inforubber.com/product/CSM/Hypalon%2020.pdf,https://www1.mscdirect.com/MSDS/MSDS00004/63415905-20150718.PDF,"hansen_a2,hsp_polymers_2,hsp_polymers_3,hsp_polymers_5,hspip_polymers"
HYPALON 20 CHL SULF PE,,17.8,3.2,4.4,4.1,Miscellaneous - Solvent Range,0.3,1,hansen_a2,,,http://www.inforubber.com/product/CSM/Hypalon%2020.pdf,https://www1.mscdirect.com/MSDS/MSDS00004/63415905-20150718.PDF,"hansen_a2,hsp_polymers_2,hsp_polymers_3,hsp_polymers_5,hspip_polymers"
HYPALON 30,,18.2,4.7,2.0,5.0,Chlorosulfonated PE,0.3,1,hansen_a2,,,,https://www1.mscdirect.com/MSDS/MSDS00004/63415905-20150718.PDF,"hansen_a2,hsp_polymers_2,hsp_polymers_3,hsp_polymers_5,hspip_polymers"
HYTREL,,24.2,14.6,13.2,18.8,Elastomer,0.25,1,hsp_polymers_2,,,,,"hsp_polymers_2,hsp_polymers_3,hsp_polymers_5"
HYTREL +/- NOT OK,,26.4,18.8,7.4,26.3,Supplemental Chemical Resistance Corrlations,0.3,1,hansen_a2,,,,,"hansen_a2,hspip_polymers"
HYTREL +/- OK,,24.2,14.6,13.2,18.8,Supplemental Chemical Resistance Corrlations,0.3,1,hansen_a2,,,,,"hansen_a2,hspip_polymers"
ISOB MALANH/CYCLOL 75/25,,16.8,-0.4,7.2,8.5,Acrylics - Solvent Range,0.3,1,hansen_a2,,,,,hansen_a2
Isophthalic,,19.8,17.4,4.2,18.0,Polyester & Alkyd,0.25,1,hsp_polymers_4,https://github.com/jtreeder/Materialism/blob/claude/hansen-solubility-planning-D5iok/data/datasets/hspip_polymers/raw/HSPiP_polymers.csv,,,,hsp_polymers_4
KAURI GUM,,18.7,8.1,13.0,8.2,Miscellaneous,0.3,1,hansen_a2,,,,,"hansen_a2,hsp_polymers_2,hsp_polymers_3,hsp_polymers_4,hsp_polymers_5,hspip_polymers"
ketone resin,,18.0,10.8,13.2,12.2,Natural & Petroleum Resin,0.25,1,hsp_polymers_4,https://github.com/jtreeder/Materialism/blob/claude/hansen-solubility-planning-D5iok/data/datasets/hspip_polymers/raw/HSPiP_polymers.csv,,,,hsp_polymers_4
KETONE RESIN S588,,18.0,10.8,13.2,12.2,Miscellaneous - Solvent Range,0.3,1,hansen_a2,,,,,"hansen_a2,hsp_polymers_2,hsp_polymers_3,hsp_polymers_5,hspip_polymers"
KOPPERS KTPL-A,,19.3,3.7,7.9,7.8,Styrene Polymers And Copolymers - Solvent Range,0.3,1,hansen_a2,,,,,"hansen_a2,hsp_polymers_2,hsp_polymers_3,hsp_polymers_5,hspip_polymers"
LARD 23C,,17.69,2.66,4.36,7.98,Biologically Interesting Systems,0.3,1,hansen_a2,,,,,"hansen_a2,hsp_polymers_2,hsp_polymers_3,hsp_polymers_4,hsp_polymers_5,hspip_polymers"
LARD 37C,,15.9,1.16,5.41,12.03,Biologically Interesting Systems,0.3,1,hansen_a2,,,,,"hansen_a2,hsp_polymers_2,hsp_polymers_3,hsp_polymers_4,hsp_polymers_5,hspip_polymers"
LAROFLEX MP 45,,18.4,8.4,5.8,9.0,Vinyl Chloride Copolymers,0.3,1,hansen_a2,,,,,"hansen_a2,hsp_polymers_2,hsp_polymers_3,hsp_polymers_5,hspip_polymers"
